Repository: ifoo07/PhD-Thesis-Data

File: DTDCPB_SE_Fitting/DTDCPB_80_nk.fmf (part 1 of 2)
; -*- coding: utf-8; fmf-version: 1.1 -*-

[*reference]
title	:optical constants of DTDCPB deposited at 80 deg C 
short name	: DTDCPB 80
long name	: 
creator	: Irfan
creator fullname	: Irfan Habib
created	:
place	:
measurement type	:optical constants
method	:Fitting ellipsometry data
comment	: 
from literature	:FALSE
references	:
references comment	:
error	:FALSE
error code	:NaN

[processing parameters]
substrate temperature	:room temperature
wafer number	:    

[setup]
fit program	:CompleteEase
fit program version	:6.69

[batches]
batch number material 1	:  	
batch number material 2	:
batch number material 3	:

[input parameters]
;evaluation	
spectral range start	  : 210 nm
spectral range end	  : 1600 nm
spectral resolution	  : 1 nm


spectral measurement ID 	:  
data used for fit: Glass, and trans
substrate thickness			: 
substrate file 				: 	
substrate file ID				: 
additional layers  	: 
additional layer IDs	:
fit type				: Anisotropic Bspline
fit process file:	 



[output parameter]
mse : 4
optimized thickness: 63
snap file: DTDCPB_80.SEsnap
mean absolute error n	:  
mean absolute error k	:  
max absolute error n	:  
max absolute error k 	:  				
comment			: checked sensitivity in Ez direction already, Si and SiO2 data did not match MSA

[*data definitions]
wavelength	:\lambda [nm]
n_ordinary	:n_x(\lambda) 
k_ordinary	:\kappa_x(\lambda) 
n_extraordinary	:n_z(\lambda) 
k_extraordinary	:\kappa_z(\lambda)



[*data]
210.000000	1.696806	0.480302	1.318741	1.222879	
211.000000	1.689287	0.502718	1.278754	1.154568	
212.000000	1.703613	0.523572	1.207364	1.117408	
213.000000	1.734915	0.531266	1.118724	1.131272	
214.000000	1.772632	0.518090	1.042169	1.207526	
215.000000	1.801861	0.486394	1.011627	1.330925	
216.000000	1.816846	0.446590	1.037724	1.472558	
217.000000	1.817918	0.406993	1.117396	1.611413	
218.000000	1.809166	0.374288	1.246571	1.732414	
219.000000	1.797658	0.349562	1.415971	1.816912	
220.000000	1.786575	0.330169	1.607085	1.855968	
221.000000	1.776916	0.313860	1.803895	1.848424	
222.000000	1.768362	0.298769	1.990466	1.797286	
223.000000	1.759734	0.284451	2.155522	1.715172	
224.000000	1.750674	0.271317	2.298380	1.612376	
225.000000	1.741272	0.259723	2.419636	1.494624	
226.000000	1.731937	0.249954	2.519486	1.365801	
227.000000	1.723356	0.241830	2.597801	1.229688	
228.000000	1.715834	0.234797	2.655213	1.089730	
229.000000	1.709406	0.228340	2.692463	0.948681	
230.000000	1.703905	0.221984	2.710131	0.808956	
231.000000	1.698924	0.215465	2.708531	0.673177	
232.000000	1.694168	0.208828	2.688429	0.544459	
233.000000	1.689493	0.202133	2.651191	0.426081	
234.000000	1.684807	0.195429	2.599087	0.321702	
235.000000	1.680052	0.188759	2.536936	0.234785	
236.000000	1.675186	0.182150	2.470514	0.164644	
237.000000	1.670169	0.175624	2.402897	0.109414	
238.000000	1.664960	0.169202	2.336267	0.067547	
239.000000	1.659512	0.162902	2.272451	0.037594	
240.000000	1.653754	0.156779	2.213159	0.017949	
241.000000	1.647655	0.150933	2.159715	0.006629	
242.000000	1.641232	0.145467	2.112929	0.001450	
243.000000	1.634540	0.140477	2.073023	0.000055	
244.000000	1.627687	0.136046	2.039261	0.000000	
245.000000	1.620841	0.132160	2.009733	-0.000000	
246.000000	1.614089	0.128717	1.983204	0.000000	
247.000000	1.607458	0.125620	1.958959	0.000000	
248.000000	1.600940	0.122778	1.936478	-0.000000	
249.000000	1.594485	0.120109	1.915318	0.000004	
250.000000	1.588001	0.117590	1.895069	0.000101	
251.000000	1.581432	0.115244	1.875441	0.000451	
252.000000	1.574744	0.113093	1.856232	0.001219	
253.000000	1.567906	0.111157	1.837299	0.002566	
254.000000	1.560883	0.109460	1.818533	0.004656	
255.000000	1.553625	0.108047	1.799845	0.007684	
256.000000	1.546111	0.106998	1.781219	0.011892	
257.000000	1.538347	0.106391	1.762720	0.017526	
258.000000	1.530355	0.106301	1.744486	0.024826	
259.000000	1.522172	0.106800	1.726748	0.034029	
260.000000	1.513849	0.107958	1.709887	0.045315	
261.000000	1.505451	0.109843	1.694322	0.058660	
262.000000	1.497059	0.112518	1.680404	0.073977	
263.000000	1.488778	0.116045	1.668482	0.091156	
264.000000	1.480739	0.120478	1.658942	0.110057	
265.000000	1.473134	0.125862	1.652288	0.130491	
266.000000	1.466240	0.132117	1.649207	0.151893	
267.000000	1.460221	0.139020	1.649976	0.173284	
268.000000	1.455139	0.146349	1.654482	0.193721	
269.000000	1.450993	0.153891	1.662346	0.212353	
270.000000	1.447721	0.161447	1.672958	0.228450	
271.000000	1.445175	0.168838	1.685396	0.241445	
272.000000	1.443134	0.176030	1.698507	0.251398	
273.000000	1.441477	0.183096	1.711622	0.258794	
274.000000	1.440153	0.190104	1.724374	0.264074	
275.000000	1.439146	0.197118	1.736543	0.267634	
276.000000	1.438470	0.204191	1.748013	0.269828	
277.000000	1.438177	0.211370	1.758759	0.270971	
278.000000	1.438361	0.218641	1.768837	0.271289	
279.000000	1.439067	0.225928	1.778282	0.270927	
280.000000	1.440305	0.233161	1.787113	0.270016	
281.000000	1.442064	0.240274	1.795356	0.268677	
282.000000	1.444317	0.247208	1.803044	0.267024	
283.000000	1.447022	0.253910	1.810221	0.265161	
284.000000	1.450112	0.260347	1.816947	0.263180	
285.000000	1.453526	0.266537	1.823286	0.261156	
286.000000	1.457239	0.272501	1.829306	0.259153	
287.000000	1.461241	0.278262	1.835085	0.257233	
288.000000	1.465535	0.283836	1.840715	0.255451	
289.000000	1.470134	0.289236	1.846314	0.253855	
290.000000	1.475075	0.294473	1.852049	0.252484	
291.000000	1.480420	0.299514	1.858184	0.251255	
292.000000	1.486195	0.304277	1.864858	0.249918	
293.000000	1.492386	0.308684	1.872088	0.248235	
294.000000	1.498959	0.312668	1.879822	0.245989	
295.000000	1.505869	0.316169	1.887956	0.242983	
296.000000	1.513053	0.319137	1.896334	0.239040	
297.000000	1.520433	0.321529	1.904723	0.234004	
298.000000	1.527901	0.323340	1.912771	0.227846	
299.000000	1.535382	0.324616	1.920222	0.220732	
300.000000	1.542834	0.325403	1.926942	0.212829	
301.000000	1.550231	0.325739	1.932845	0.204287	
302.000000	1.557557	0.325659	1.937872	0.195241	
303.000000	1.564808	0.325197	1.941982	0.185817	
304.000000	1.571988	0.324378	1.945143	0.176133	
305.000000	1.579126	0.323220	1.947320	0.166306	
306.000000	1.586246	0.321694	1.948485	0.156482	
307.000000	1.593341	0.319762	1.948653	0.146815	
308.000000	1.600389	0.317394	1.947861	0.137450	
309.000000	1.607355	0.314563	1.946166	0.128527	
310.000000	1.614199	0.311243	1.943646	0.120180	
311.000000	1.620870	0.307416	1.940405	0.112540	
312.000000	1.627300	0.303063	1.936582	0.105734	
313.000000	1.633393	0.298193	1.932389	0.099848	
314.000000	1.639071	0.292870	1.928026	0.094852	
315.000000	1.644295	0.287160	1.923627	0.090698	
316.000000	1.649040	0.281121	1.919304	0.087341	
317.000000	1.653291	0.274806	1.915156	0.084738	
318.000000	1.657038	0.268266	1.911284	0.082850	
319.000000	1.660278	0.261546	1.907791	0.081635	
320.000000	1.663008	0.254688	1.904799	0.081052	
321.000000	1.665232	0.247734	1.902491	0.081033	
322.000000	1.666954	0.240720	1.901044	0.081364	
323.000000	1.668179	0.233680	1.900514	0.081791	
324.000000	1.668914	0.226646	1.900895	0.082075	
325.000000	1.669167	0.219651	1.902126	0.081983	
326.000000	1.668946	0.212723	1.904104	0.081300	
327.000000	1.668262	0.205892	1.906678	0.079817	
328.000000	1.667125	0.199185	1.909639	0.077343	
329.000000	1.665546	0.192629	1.912682	0.073697	
330.000000	1.663536	0.186250	1.915329	0.068871	
331.000000	1.661108	0.180075	1.917238	0.063128	
332.000000	1.658278	0.174132	1.918241	0.056744	
333.000000	1.655061	0.168445	1.918247	0.049976	
334.000000	1.651475	0.163040	1.917222	0.043070	
335.000000	1.647540	0.157942	1.915175	0.036259	
336.000000	1.643278	0.153175	1.912161	0.029769	
337.000000	1.638713	0.148762	1.908282	0.023821	
338.000000	1.633874	0.144728	1.903710	0.018629	
339.000000	1.628798	0.141090	1.898752	0.014322	
340.000000	1.623517	0.137854	1.893668	0.010824	
341.000000	1.618060	0.135026	1.888606	0.008039	
342.000000	1.612453	0.132611	1.883672	0.005872	
343.000000	1.606720	0.130615	1.878937	0.004232	
344.000000	1.600888	0.129044	1.874454	0.003028	
345.000000	1.594983	0.127904	1.870255	0.002174	
346.000000	1.589033	0.127202	1.866354	0.001584	
347.000000	1.583070	0.126942	1.862748	0.001175	
348.000000	1.577133	0.127129	1.859406	0.000866	
349.000000	1.571265	0.127752	1.856269	0.000619	
350.000000	1.565501	0.128789	1.853300	0.000424	
351.000000	1.559865	0.130218	1.850478	0.000276	
352.000000	1.554376	0.132016	1.847788	0.000168	
353.000000	1.549051	0.134165	1.845217	0.000092	
354.000000	1.543903	0.136642	1.842753	0.000044	
355.000000	1.538942	0.139428	1.840389	0.000017	
356.000000	1.534174	0.142503	1.838114	0.000004	
357.000000	1.529601	0.145847	1.835918	0.000000	
358.000000	1.525217	0.149442	1.833793	0.000000	
359.000000	1.521006	0.153286	1.831727	0.000000	
360.000000	1.516963	0.157390	1.829709	0.000000	
361.000000	1.513094	0.161767	1.827731	0.000000	
362.000000	1.509413	0.166428	1.825786	0.000000	
363.000000	1.505936	0.171384	1.823866	0.000000	
364.000000	1.502683	0.176643	1.821964	0.000001	
365.000000	1.499679	0.182211	1.820073	0.000001	
366.000000	1.496952	0.188096	1.818183	0.000002	
367.000000	1.494535	0.194301	1.816284	0.000002	
368.000000	1.492467	0.200827	1.814363	0.000003	
369.000000	1.490798	0.207673	1.812397	0.000005	
370.000000	1.489588	0.214812	1.810356	0.000029	
371.000000	1.488876	0.222203	1.808228	0.000111	
372.000000	1.488693	0.229805	1.806010	0.000284	
373.000000	1.489064	0.237580	1.803707	0.000583	
374.000000	1.490011	0.245486	1.801334	0.001040	
375.000000	1.491555	0.253486	1.798907	0.001687	
376.000000	1.493713	0.261541	1.796452	0.002555	
377.000000	1.496503	0.269614	1.794000	0.003673	
378.000000	1.499946	0.277665	1.791592	0.005072	
379.000000	1.504067	0.285658	1.789281	0.006780	
380.000000	1.508902	0.293553	1.787139	0.008823	
381.000000	1.514517	0.301280	1.785286	0.011198	
382.000000	1.520941	0.308712	1.783819	0.013825	
383.000000	1.528158	0.315730	1.782789	0.016615	
384.000000	1.536127	0.322223	1.782223	0.019479	
385.000000	1.544795	0.328093	1.782130	0.022330	
386.000000	1.554092	0.333254	1.782505	0.025086	
387.000000	1.563943	0.337627	1.783331	0.027667	
388.000000	1.574261	0.341146	1.784578	0.029996	
389.000000	1.584953	0.343751	1.786205	0.031997	
390.000000	1.595916	0.345392	1.788159	0.033602	
391.000000	1.607037	0.346026	1.790370	0.034743	
392.000000	1.618181	0.345621	1.792745	0.035356	
393.000000	1.629175	0.344177	1.795145	0.035401	
394.000000	1.639863	0.341786	1.797428	0.034927	
395.000000	1.650160	0.338553	1.799511	0.034006	
396.000000	1.660012	0.334567	1.801340	0.032709	
397.000000	1.669376	0.329911	1.802876	0.031102	
398.000000	1.678227	0.324660	1.804093	0.029249	
399.000000	1.686542	0.318882	1.804975	0.027211	
400.000000	1.694310	0.312640	1.805515	0.025047	
401.000000	1.701522	0.305992	1.805713	0.022815	
402.000000	1.708173	0.298992	1.805575	0.020568	
403.000000	1.714263	0.291690	1.805118	0.018361	
404.000000	1.719793	0.284133	1.804364	0.016245	
405.000000	1.724769	0.276366	1.803349	0.014271	
406.000000	1.729197	0.268428	1.802133	0.012479	
407.000000	1.733088	0.260357	1.800779	0.010868	
408.000000	1.736450	0.252186	1.799326	0.009426	
409.000000	1.739292	0.243946	1.797802	0.008140	
410.000000	1.741624	0.235669	1.796227	0.006998	
411.000000	1.743457	0.227384	1.794620	0.005990	
412.000000	1.744802	0.219119	1.792995	0.005103	
413.000000	1.745672	0.210902	1.791362	0.004328	
414.000000	1.746080	0.202758	1.789731	0.003653	
415.000000	1.746042	0.194715	1.788110	0.003068	
416.000000	1.745572	0.186795	1.786504	0.002563	
417.000000	1.744690	0.179025	1.784918	0.002129	
418.000000	1.743414	0.171426	1.783354	0.001756	
419.000000	1.741770	0.164024	1.781813	0.001434	
420.000000	1.739789	0.156834	1.780293	0.001156	
421.000000	1.737501	0.149862	1.778792	0.000918	
422.000000	1.734929	0.143109	1.777309	0.000715	
423.000000	1.732090	0.136577	1.775843	0.000546	
424.000000	1.729001	0.130269	1.774395	0.000406	
425.000000	1.725677	0.124187	1.772964	0.000293	
426.000000	1.722131	0.118335	1.771550	0.000203	
427.000000	1.718379	0.112717	1.770152	0.000134	
428.000000	1.714432	0.107335	1.768770	0.000083	
429.000000	1.710306	0.102195	1.767404	0.000047	
430.000000	1.706013	0.097300	1.766052	0.000023	
431.000000	1.701568	0.092653	1.764714	0.000009	
432.000000	1.696987	0.088260	1.763388	0.000003	
433.000000	1.692286	0.084125	1.762072	0.000000	
434.000000	1.687486	0.080252	1.760764	0.000000	
435.000000	1.682613	0.076641	1.759462	0.000000	
436.000000	1.677690	0.073279	1.758162	0.000000	
437.000000	1.672734	0.070153	1.756862	0.000000	
438.000000	1.667758	0.067250	1.755560	0.000000	
439.000000	1.662770	0.064557	1.754256	0.000000	
440.000000	1.657779	0.062063	1.752948	0.000000	
441.000000	1.652793	0.059754	1.751635	0.000000	
442.000000	1.647815	0.057620	1.750315	-0.000000	
443.000000	1.642849	0.055648	1.748988	0.000000	
444.000000	1.637899	0.053829	1.747652	0.000000	
445.000000	1.632965	0.052150	1.746307	0.000000	
446.000000	1.628048	0.050601	1.744952	0.000000	
447.000000	1.623144	0.049171	1.743586	0.000000	
448.000000	1.618252	0.047850	1.742208	0.000000	
449.000000	1.613365	0.046629	1.740817	-0.000000	
450.000000	1.608473	0.045495	1.739412	-0.000000	
451.000000	1.603557	0.044447	1.737992	-0.000000	
452.000000	1.598605	0.043493	1.736556	0.000000	
453.000000	1.593608	0.042645	1.735104	-0.000000	
454.000000	1.588566	0.041914	1.733635	0.000000	
455.000000	1.583479	0.041310	1.732147	0.000000	
456.000000	1.578352	0.040844	1.730640	0.000000	
457.000000	1.573190	0.040526	1.729113	0.000000	
458.000000	1.568004	0.040367	1.727564	0.000000	
459.000000	1.562810	0.040376	1.725992	0.000000	
460.000000	1.557634	0.040553	1.724397	-0.000000	
461.000000	1.552493	0.040884	1.722778	0.000000	
462.000000	1.547398	0.041354	1.721132	-0.000000	
463.000000	1.542353	0.041949	1.719460	0.000000	
464.000000	1.537361	0.042655	1.717759	-0.000000	
465.000000	1.532423	0.043458	1.716028	0.000000	
466.000000	1.527535	0.044344	1.714266	0.000000	
467.000000	1.522691	0.045300	1.712471	-0.000000	
468.000000	1.517881	0.046313	1.710642	0.000000	
469.000000	1.513084	0.047379	1.708777	-0.000000	
470.000000	1.508289	0.048504	1.706873	0.000000	
471.000000	1.503488	0.049693	1.704930	-0.000000	
472.000000	1.498677	0.050953	1.702945	0.000000	
473.000000	1.493851	0.052288	1.700916	0.000000	
474.000000	1.489011	0.053706	1.698839	-0.000000	
475.000000	1.484155	0.055210	1.696714	0.000000	
476.000000	1.479285	0.056807	1.694536	-0.000000	
477.000000	1.474405	0.058503	1.692303	0.000000	
478.000000	1.469522	0.060299	1.690012	-0.000000	
479.000000	1.464642	0.062191	1.687657	0.000000	
480.000000	1.459768	0.064176	1.685236	0.000000	
481.000000	1.454901	0.066249	1.682744	0.000000	
482.000000	1.450039	0.068404	1.680174	0.000000	
483.000000	1.445181	0.070639	1.677521	-0.000000	
484.000000	1.440322	0.072947	1.674778	0.000000	
485.000000	1.435458	0.075326	1.671935	0.000000	
486.000000	1.430583	0.077771	1.668982	0.000000	
487.000000	1.425687	0.080280	1.665902	0.000000	
488.000000	1.420756	0.082853	1.662671	0.000011	
489.000000	1.415780	0.085498	1.659274	0.000052	
490.000000	1.410751	0.088225	1.655701	0.000148	
491.000000	1.405665	0.091039	1.651948	0.000318	
492.000000	1.400517	0.093951	1.648013	0.000585	
493.000000	1.395303	0.096966	1.643896	0.000969	
494.000000	1.390018	0.100094	1.639598	0.001492	
495.000000	1.384659	0.103342	1.635126	0.002173	
496.000000	1.379222	0.106718	1.630483	0.003034	
497.000000	1.373700	0.110231	1.625680	0.004094	
498.000000	1.368084	0.113892	1.620727	0.005374	
499.000000	1.362369	0.117722	1.615636	0.006890	
500.000000	1.356554	0.121740	1.610420	0.008661	
501.000000	1.350641	0.125964	1.605093	0.010703	
502.000000	1.344634	0.130413	1.599672	0.013035	
503.000000	1.338539	0.135107	1.594175	0.015673	
504.000000	1.332363	0.140063	1.588622	0.018635	
505.000000	1.326117	0.145300	1.583038	0.021938	
506.000000	1.319810	0.150835	1.577451	0.025596	
507.000000	1.313455	0.156687	1.571895	0.029628	
508.000000	1.307064	0.162872	1.566417	0.034044	
509.000000	1.300654	0.169410	1.561070	0.038833	
510.000000	1.294241	0.176320	1.555891	0.043970	
511.000000	1.287847	0.183620	1.550909	0.049433	
512.000000	1.281495	0.191326	1.546146	0.055197	
513.000000	1.275211	0.199456	1.541623	0.061239	
514.000000	1.269025	0.208023	1.537357	0.067534	
515.000000	1.262969	0.217041	1.533360	0.074058	
516.000000	1.257079	0.226521	1.529646	0.080786	
517.000000	1.251394	0.236472	1.526222	0.087693	
518.000000	1.245960	0.246899	1.523094	0.094756	
519.000000	1.240832	0.257802	1.520269	0.101950	
520.000000	1.236068	0.269154	1.517748	0.109248	
521.000000	1.231707	0.280924	1.515532	0.116627	
522.000000	1.227781	0.293077	1.513616	0.124061	
523.000000	1.224319	0.305579	1.511996	0.131527	
524.000000	1.221340	0.318394	1.510664	0.139000	
525.000000	1.218864	0.331489	1.509607	0.146457	
526.000000	1.216902	0.344826	1.508813	0.153878	
527.000000	1.215464	0.358370	1.508263	0.161240	
528.000000	1.214553	0.372087	1.507935	0.168526	
529.000000	1.214167	0.385944	1.507802	0.175716	
530.000000	1.214295	0.399910	1.507825	0.182795	
531.000000	1.214919	0.413971	1.507946	0.189774	
532.000000	1.216034	0.428126	1.508131	0.196689	
533.000000	1.217646	0.442374	1.508365	0.203580	
534.000000	1.219766	0.456709	1.508645	0.210482	
535.000000	1.222407	0.471122	1.508974	0.217428	
536.000000	1.225586	0.485603	1.509363	0.224451	
537.000000	1.229323	0.500141	1.509832	0.231580	
538.000000	1.233640	0.514720	1.510406	0.238844	
539.000000	1.238562	0.529322	1.511116	0.246266	
540.000000	1.244120	0.543926	1.512007	0.253870	
541.000000	1.250353	0.558506	1.513131	0.261672	
542.000000	1.257313	0.573026	1.514569	0.269684	
543.000000	1.265070	0.587397	1.516431	0.277863	
544.000000	1.273630	0.601496	1.518778	0.286109	
545.000000	1.282962	0.615220	1.521631	0.294329	
546.000000	1.293020	0.628480	1.524988	0.302434	
547.000000	1.303747	0.641203	1.528832	0.310340	
548.000000	1.315076	0.653326	1.533134	0.317973	
549.000000	1.326936	0.664797	1.537849	0.325261	
550.000000	1.339250	0.675576	1.542926	0.332141	
551.000000	1.351938	0.685631	1.548299	0.338555	
552.000000	1.364914	0.694940	1.553891	0.344451	
553.000000	1.378085	0.703489	1.559609	0.349786	
554.000000	1.391345	0.711277	1.565339	0.354526	
555.000000	1.404563	0.718334	1.570916	0.358667	
556.000000	1.417634	0.724768	1.576182	0.362315	
557.000000	1.430525	0.730687	1.581067	0.365600	
558.000000	1.443223	0.736179	1.585535	0.368640	
559.000000	1.455733	0.741322	1.589572	0.371543	
560.000000	1.468069	0.746182	1.593183	0.374409	
561.000000	1.480255	0.750818	1.596387	0.377335	
562.000000	1.492322	0.755282	1.599213	0.380407	
563.000000	1.504306	0.759618	1.601704	0.383710	
564.000000	1.516255	0.763864	1.603916	0.387321	
565.000000	1.528220	0.768050	1.605917	0.391312	
566.000000	1.540265	0.772200	1.607791	0.395748	
567.000000	1.552470	0.776326	1.609643	0.400687	
568.000000	1.564947	0.780413	1.611621	0.406163	
569.000000	1.577794	0.784360	1.613885	0.412121	
570.000000	1.591032	0.788052	1.616523	0.418470	
571.000000	1.604653	0.791398	1.619593	0.425130	
572.000000	1.618634	0.794318	1.623133	0.432023	
573.000000	1.632940	0.796743	1.627170	0.439077	
574.000000	1.647527	0.798614	1.631720	0.446223	
575.000000	1.662346	0.799877	1.636791	0.453397	
576.000000	1.677343	0.800490	1.642384	0.460538	
577.000000	1.692456	0.800414	1.648493	0.467587	
578.000000	1.707619	0.799616	1.655109	0.474491	
579.000000	1.722760	0.798070	1.662218	0.481199	
580.000000	1.737797	0.795757	1.669803	0.487664	
581.000000	1.752632	0.792666	1.677845	0.493841	
582.000000	1.767139	0.788817	1.686326	0.499688	
583.000000	1.781220	0.784299	1.695221	0.505155	
584.000000	1.794829	0.779198	1.704499	0.510197	
585.000000	1.807940	0.773587	1.714123	0.514773	
586.000000	1.820535	0.767529	1.724050	0.518847	
587.000000	1.832607	0.761083	1.734236	0.522385	
588.000000	1.844149	0.754302	1.744636	0.525359	
589.000000	1.855160	0.747233	1.755197	0.527743	
590.000000	1.865642	0.739922	1.765867	0.529514	
591.000000	1.875599	0.732409	1.776588	0.530652	
592.000000	1.885036	0.724733	1.787301	0.531142	
593.000000	1.893960	0.716931	1.797937	0.530969	
594.000000	1.902380	0.709037	1.808423	0.530124	
595.000000	1.910302	0.701083	1.818672	0.528601	
596.000000	1.917738	0.693101	1.828568	0.526406	
597.000000	1.924695	0.685124	1.837973	0.523613	
598.000000	1.931188	0.677185	1.846816	0.520341	
599.000000	1.937231	0.669314	1.855063	0.516696	
600.000000	1.942841	0.661542	1.862698	0.512774	
601.000000	1.948038	0.653896	1.869716	0.508664	
602.000000	1.952843	0.646405	1.876124	0.504448	
603.000000	1.957278	0.639092	1.881935	0.500206	
604.000000	1.961367	0.631985	1.887171	0.496009	
605.000000	1.965138	0.625106	1.891859	0.491928	
606.000000	1.968618	0.618478	1.896034	0.488027	
607.000000	1.971840	0.612123	1.899735	0.484370	
608.000000	1.974839	0.606060	1.903013	0.481015	
609.000000	1.977656	0.600309	1.905924	0.478019	
610.000000	1.980337	0.594886	1.908539	0.475432	
611.000000	1.982940	0.589804	1.910948	0.473301	
612.000000	1.985542	0.585048	1.913273	0.471629	
613.000000	1.988193	0.580573	1.915598	0.470369	
614.000000	1.990924	0.576340	1.917978	0.469480	
615.000000	1.993756	0.572309	1.920454	0.468922	
616.000000	1.996704	0.568447	1.923060	0.468659	
617.000000	1.999777	0.564721	1.925821	0.468656	
618.000000	2.002984	0.561099	1.928761	0.468881	
619.000000	2.006327	0.557553	1.931896	0.469302	
620.000000	2.009806	0.554055	1.935244	0.469891	
621.000000	2.013421	0.550578	1.938815	0.470618	
622.000000	2.017166	0.547098	1.942621	0.471456	
623.000000	2.021035	0.543590	1.946668	0.472378	
624.000000	2.025020	0.540033	1.950965	0.473359	
625.000000	2.029109	0.536404	1.955516	0.474373	
626.000000	2.033287	0.532685	1.960326	0.475398	
627.000000	2.037534	0.528857	1.965401	0.476410	
628.000000	2.041827	0.524912	1.970749	0.477381	
629.000000	2.046146	0.520849	1.976369	0.478278	
630.000000	2.050478	0.516671	1.982259	0.479073	
631.000000	2.054813	0.512376	1.988410	0.479734	
632.000000	2.059142	0.507965	1.994812	0.480237	
633.000000	2.063456	0.503438	2.001453	0.480555	
634.000000	2.067746	0.498793	2.008321	0.480663	
635.000000	2.072006	0.494031	2.015398	0.480540	
636.000000	2.076227	0.489149	2.022669	0.480164	
637.000000	2.080403	0.484149	2.030114	0.479516	
638.000000	2.084524	0.479028	2.037714	0.478575	
639.000000	2.088585	0.473787	2.045446	0.477326	
640.000000	2.092575	0.468425	2.053289	0.475752	
641.000000	2.096487	0.462940	2.061215	0.473838	
642.000000	2.100311	0.457334	2.069197	0.471570	
643.000000	2.104036	0.451605	2.077204	0.468937	
644.000000	2.107649	0.445754	2.085197	0.465928	
645.000000	2.111131	0.439789	2.093128	0.462552	
646.000000	2.114472	0.433722	2.100966	0.458829	
647.000000	2.117665	0.427566	2.108689	0.454779	
648.000000	2.120706	0.421331	2.116279	0.450418	
649.000000	2.123591	0.415029	2.123722	0.445763	
650.000000	2.126318	0.408669	2.131005	0.440829	
651.000000	2.128885	0.402260	2.138116	0.435629	
652.000000	2.131291	0.395813	2.145047	0.430177	
653.000000	2.133537	0.389335	2.151789	0.424485	
654.000000	2.135623	0.382836	2.158333	0.418565	
655.000000	2.137549	0.376323	2.164674	0.412429	
656.000000	2.139319	0.369805	2.170803	0.406086	
657.000000	2.140933	0.363289	2.176714	0.399547	
658.000000	2.142394	0.356782	2.182401	0.392821	
659.000000	2.143706	0.350291	2.187858	0.385918	
660.000000	2.144871	0.343824	2.193077	0.378847	
661.000000	2.145897	0.337387	2.198050	0.371615	
662.000000	2.146788	0.330985	2.202769	0.364233	
663.000000	2.147554	0.324622	2.207219	0.356714	
664.000000	2.148198	0.318297	2.211397	0.349077	
665.000000	2.148725	0.312010	2.215297	0.341337	
666.000000	2.149138	0.305763	2.218918	0.333510	
667.000000	2.149441	0.299556	2.222260	0.325611	
668.000000	2.149634	0.293390	2.225321	0.317653	
669.000000	2.149720	0.287266	2.228102	0.309651	
670.000000	2.149703	0.281184	2.230605	0.301617	
671.000000	2.149582	0.275145	2.232831	0.293565	
672.000000	2.149360	0.269150	2.234783	0.285507	
673.000000	2.149038	0.263199	2.236464	0.277455	
674.000000	2.148618	0.257295	2.237875	0.269420	
675.000000	2.148101	0.251437	2.239023	0.261415	
676.000000	2.147489	0.245626	2.239910	0.253450	
677.000000	2.146781	0.239864	2.240541	0.245536	
678.000000	2.145979	0.234150	2.240921	0.237684	
679.000000	2.145084	0.228487	2.241057	0.229905	
680.000000	2.144096	0.222875	2.240955	0.222209	
681.000000	2.143015	0.217315	2.240623	0.214605	
682.000000	2.141840	0.211809	2.240071	0.207099	
683.000000	2.140571	0.206362	2.239306	0.199697	
684.000000	2.139209	0.200974	2.238333	0.192405	
685.000000	2.137757	0.195651	2.237160	0.185228	
686.000000	2.136215	0.190393	2.235792	0.178172	
687.000000	2.134584	0.185204	2.234234	0.171241	
688.000000	2.132868	0.180086	2.232494	0.164443	
689.000000	2.131067	0.175043	2.230577	0.157781	
690.000000	2.129183	0.170076	2.228488	0.151262	
691.000000	2.127220	0.165188	2.226236	0.144892	
692.000000	2.125179	0.160382	2.223825	0.138675	
693.000000	2.123063	0.155661	2.221263	0.132618	
694.000000	2.120874	0.151026	2.218557	0.126726	
695.000000	2.118616	0.146481	2.215715	0.121005	
696.000000	2.116292	0.142028	2.212744	0.115461	
697.000000	2.113906	0.137668	2.209655	0.110099	
698.000000	2.111460	0.133406	2.206456	0.104924	
699.000000	2.108960	0.129243	2.203158	0.099943	
700.000000	2.106411	0.125181	2.199775	0.095162	
701.000000	2.103819	0.121222	2.196323	0.090583	
702.000000	2.101192	0.117365	2.192821	0.086203	
703.000000	2.098533	0.113607	2.189279	0.082015	
704.000000	2.095847	0.109946	2.185709	0.078013	
705.000000	2.093138	0.106382	2.182119	0.074193	
706.000000	2.090407	0.102911	2.178516	0.070547	
707.000000	2.087659	0.099531	2.174907	0.067072	
708.000000	2.084896	0.096243	2.171299	0.063762	
709.000000	2.082119	0.093042	2.167697	0.060611	
710.000000	2.079333	0.089929	2.164107	0.057616	
711.000000	2.076537	0.086901	2.160533	0.054770	
712.000000	2.073735	0.083956	2.156980	0.052069	
713.000000	2.070928	0.081094	2.153451	0.049508	
714.000000	2.068119	0.078312	2.149952	0.047082	
715.000000	2.065308	0.075610	2.146485	0.044788	
716.000000	2.062497	0.072985	2.143054	0.042620	
717.000000	2.059687	0.070436	2.139661	0.040573	
718.000000	2.056881	0.067963	2.136310	0.038644	
719.000000	2.054080	0.065563	2.133003	0.036827	
720.000000	2.051284	0.063235	2.129743	0.035119	
721.000000	2.048495	0.060977	2.126532	0.033515	
722.000000	2.045715	0.058790	2.123372	0.032010	
723.000000	2.042943	0.056670	2.120264	0.030602	
724.000000	2.040182	0.054618	2.117211	0.029284	
725.000000	2.037433	0.052631	2.114213	0.028054	
726.000000	2.034696	0.050708	2.111273	0.026906	
727.000000	2.031972	0.048849	2.108391	0.025837	
728.000000	2.029263	0.047052	2.105569	0.024843	
729.000000	2.026568	0.045315	2.102807	0.023920	
730.000000	2.023890	0.043638	2.100106	0.023064	
731.000000	2.021229	0.042019	2.097466	0.022270	
732.000000	2.018585	0.040458	2.094888	0.021536	
733.000000	2.015960	0.038952	2.092372	0.020856	
734.000000	2.013354	0.037502	2.089918	0.020228	
735.000000	2.010768	0.036105	2.087527	0.019646	
736.000000	2.008202	0.034761	2.085196	0.019109	
737.000000	2.005658	0.033469	2.082927	0.018611	
738.000000	2.003135	0.032227	2.080719	0.018150	
739.000000	2.000635	0.031035	2.078571	0.017721	
740.000000	1.998158	0.029891	2.076481	0.017320	
741.000000	1.995705	0.028795	2.074448	0.016946	
742.000000	1.993276	0.027745	2.072471	0.016593	
743.000000	1.990871	0.026740	2.070548	0.016258	
744.000000	1.988493	0.025779	2.068676	0.015938	
745.000000	1.986140	0.024861	2.066851	0.015630	
746.000000	1.983814	0.023986	2.065070	0.015334	
747.000000	1.981516	0.023151	2.063330	0.015048	
748.000000	1.979245	0.022356	2.061630	0.014773	
749.000000	1.977002	0.021599	2.059966	0.014508	
750.000000	1.974788	0.020879	2.058338	0.014253	
751.000000	1.972602	0.020195	2.056745	0.014008	
752.000000	1.970446	0.019546	2.055184	0.013771	
753.000000	1.968319	0.018931	2.053656	0.013544	
754.000000	1.966222	0.018348	2.052159	0.013325	
755.000000	1.964154	0.017797	2.050692	0.013115	
756.000000	1.962117	0.017275	2.049255	0.012912	
757.000000	1.960109	0.016783	2.047845	0.012717	
758.000000	1.958132	0.016320	2.046464	0.012529	
759.000000	1.956185	0.015883	2.045109	0.012348	
760.000000	1.954269	0.015471	2.043781	0.012174	
761.000000	1.952383	0.015085	2.042478	0.012006	
762.000000	1.950528	0.014723	2.041199	0.011844	
763.000000	1.948703	0.014383	2.039946	0.011687	
764.000000	1.946908	0.014065	2.038716	0.011536	
765.000000	1.945144	0.013767	2.037509	0.011391	
766.000000	1.943410	0.013490	2.036325	0.011250	
767.000000	1.941706	0.013231	2.035163	0.011113	
768.000000	1.940033	0.012989	2.034022	0.010981	
769.000000	1.938390	0.012764	2.032903	0.010853	
770.000000	1.936776	0.012555	2.031805	0.010728	
771.000000	1.935192	0.012360	2.030726	0.010607	
772.000000	1.933637	0.012180	2.029668	0.010488	
773.000000	1.932112	0.012012	2.028629	0.010373	
774.000000	1.930616	0.011856	2.027608	0.010260	
775.000000	1.929148	0.011711	2.026607	0.010150	
776.000000	1.927709	0.011576	2.025623	0.010041	
777.000000	1.926298	0.011450	2.024657	0.009935	
778.000000	1.924914	0.011332	2.023708	0.009829	
779.000000	1.923558	0.011222	2.022776	0.009726	
780.000000	1.922229	0.011118	2.021861	0.009623	
781.000000	1.920927	0.011020	2.020962	0.009521	
782.000000	1.919651	0.010926	2.020078	0.009419	
783.000000	1.918400	0.010837	2.019209	0.009318	
784.000000	1.917175	0.010750	2.018356	0.009217	
785.000000	1.915974	0.010666	2.017517	0.009115	
786.000000	1.914797	0.010584	2.016692	0.009014	
787.000000	1.913644	0.010502	2.015881	0.008911	
788.000000	1.912514	0.010420	2.015083	0.008808	
789.000000	1.911406	0.010337	2.014298	0.008704	
790.000000	1.910319	0.010252	2.013525	0.008598	
791.000000	1.909253	0.010165	2.012764	0.008491	
792.000000	1.908207	0.010075	2.012015	0.008383	
793.000000	1.907179	0.009981	2.011277	0.008272	
794.000000	1.906169	0.009882	2.010549	0.008159	
795.000000	1.905175	0.009779	2.009831	0.008044	
796.000000	1.904195	0.009671	2.009122	0.007927	
797.000000	1.903229	0.009559	2.008421	0.007809	
798.000000	1.902277	0.009443	2.007730	0.007688	
799.000000	1.901336	0.009323	2.007046	0.007566	
800.000000	1.900407	0.009199	2.006369	0.007443	
801.000000	1.899489	0.009072	2.005700	0.007318	
802.000000	1.898581	0.008941	2.005038	0.007192	
803.000000	1.897684	0.008808	2.004382	0.007064	
804.000000	1.896795	0.008671	2.003733	0.006936	
805.000000	1.895916	0.008532	2.003090	0.006807	
806.000000	1.895046	0.008390	2.002453	0.006677	
807.000000	1.894184	0.008246	2.001822	0.006546	
808.000000	1.893329	0.008100	2.001196	0.006415	
809.000000	1.892482	0.007952	2.000576	0.006283	
810.000000	1.891643	0.007802	1.999961	0.006150	
811.000000	1.890810	0.007650	1.999351	0.006018	
812.000000	1.889984	0.007497	1.998745	0.005885	
813.000000	1.889164	0.007342	1.998145	0.005752	
814.000000	1.888350	0.007187	1.997549	0.005619	
815.000000	1.887543	0.007030	1.996957	0.005487	
816.000000	1.886741	0.006873	1.996369	0.005354	
817.000000	1.885944	0.006715	1.995786	0.005222	
818.000000	1.885152	0.006556	1.995206	0.005090	
819.000000	1.884366	0.006397	1.994630	0.004958	
820.000000	1.883584	0.006238	1.994058	0.004828	
821.000000	1.882808	0.006079	1.993490	0.004697	
822.000000	1.882035	0.005920	1.992926	0.004568	
823.000000	1.881268	0.005761	1.992364	0.004439	
824.000000	1.880504	0.005602	1.991807	0.004311	
825.000000	1.879745	0.005444	1.991252	0.004184	
826.000000	1.878989	0.005287	1.990701	0.004059	
827.000000	1.878238	0.005131	1.990153	0.003934	
828.000000	1.877491	0.004975	1.989608	0.003811	
829.000000	1.876747	0.004821	1.989066	0.003689	
830.000000	1.876006	0.004668	1.988527	0.003568	
831.000000	1.875270	0.004516	1.987991	0.003449	
832.000000	1.874537	0.004365	1.987458	0.003331	
833.000000	1.873807	0.004217	1.986928	0.003215	
834.000000	1.873081	0.004070	1.986400	0.003100	
835.000000	1.872358	0.003925	1.985876	0.002987	
836.000000	1.871638	0.003781	1.985354	0.002877	
837.000000	1.870922	0.003640	1.984835	0.002768	
838.000000	1.870209	0.003501	1.984319	0.002661	
839.000000	1.869499	0.003365	1.983805	0.002556	
840.000000	1.868793	0.003231	1.983295	0.002453	
841.000000	1.868090	0.003099	1.982787	0.002352	
842.000000	1.867390	0.002971	1.982281	0.002253	
843.000000	1.866693	0.002845	1.981779	0.002157	
844.000000	1.865999	0.002721	1.981279	0.002063	
845.000000	1.865309	0.002601	1.980782	0.001972	
846.000000	1.864622	0.002484	1.980288	0.001883	
847.000000	1.863939	0.002371	1.979796	0.001796	
848.000000	1.863259	0.002260	1.979308	0.001712	
849.000000	1.862583	0.002153	1.978822	0.001631	
850.000000	1.861911	0.002050	1.978340	0.001552	
851.000000	1.861242	0.001950	1.977861	0.001477	
852.000000	1.860578	0.001854	1.977385	0.001403	
853.000000	1.859918	0.001761	1.976912	0.001333	
854.000000	1.859263	0.001671	1.976443	0.001265	
855.000000	1.858611	0.001585	1.975977	0.001199	
856.000000	1.857965	0.001501	1.975515	0.001136	
857.000000	1.857323	0.001421	1.975057	0.001076	
858.000000	1.856685	0.001344	1.974602	0.001017	
859.000000	1.856052	0.001270	1.974150	0.000961	
860.000000	1.855424	0.001199	1.973702	0.000907	
861.000000	1.854800	0.001131	1.973258	0.000856	
862.000000	1.854181	0.001066	1.972817	0.000806	
863.000000	1.853567	0.001003	1.972380	0.000758	
864.000000	1.852957	0.000943	1.971947	0.000713	
865.000000	1.852352	0.000885	1.971517	0.000669	
866.000000	1.851752	0.000830	1.971090	0.000628	
867.000000	1.851157	0.000778	1.970668	0.000588	
868.000000	1.850566	0.000727	1.970249	0.000550	
869.000000	1.849980	0.000679	1.969833	0.000513	
870.000000	1.849398	0.000634	1.969422	0.000479	
871.000000	1.848822	0.000590	1.969013	0.000446	
872.000000	1.848249	0.000549	1.968608	0.000415	
873.000000	1.847682	0.000509	1.968207	0.000385	
874.000000	1.847119	0.000472	1.967810	0.000357	
875.000000	1.846561	0.000437	1.967416	0.000330	
876.000000	1.846008	0.000403	1.967025	0.000305	
877.000000	1.845459	0.000372	1.966638	0.000281	
878.000000	1.844915	0.000342	1.966254	0.000258	
879.000000	1.844375	0.000313	1.965874	0.000237	
880.000000	1.843840	0.000287	1.965498	0.000217	
881.000000	1.843309	0.000262	1.965124	0.000198	
882.000000	1.842783	0.000238	1.964755	0.000180	
883.000000	1.842262	0.000217	1.964388	0.000163	
884.000000	1.841744	0.000196	1.964025	0.000148	
885.000000	1.841232	0.000177	1.963665	0.000133	
886.000000	1.840723	0.000159	1.963309	0.000120	
887.000000	1.840219	0.000143	1.962956	0.000108	
888.000000	1.839720	0.000127	1.962606	0.000096	
889.000000	1.839225	0.000113	1.962259	0.000085	
890.000000	1.838734	0.000100	1.961916	0.000075	
891.000000	1.838247	0.000088	1.961576	0.000066	
892.000000	1.837764	0.000077	1.961239	0.000058	
893.000000	1.837286	0.000067	1.960905	0.000051	
894.000000	1.836812	0.000058	1.960574	0.000044	
895.000000	1.836342	0.000050	1.960247	0.000038	
896.000000	1.835876	0.000042	1.959922	0.000032	
897.000000	1.835414	0.000036	1.959601	0.000027	
898.000000	1.834956	0.000030	1.959282	0.000023	
899.000000	1.834503	0.000025	1.958966	0.000019	
900.000000	1.834053	0.000020	1.958654	0.000015	
901.000000	1.833607	0.000016	1.958344	0.000012	
902.000000	1.833165	0.000013	1.958038	0.000010	
903.000000	1.832726	0.000010	1.957734	0.000008	
904.000000	1.832292	0.000008	1.957433	0.000006	
905.000000	1.831861	0.000006	1.957134	0.000004	
906.000000	1.831434	0.000004	1.956839	0.000003	
907.000000	1.831011	0.000003	1.956546	0.000002	
908.000000	1.830591	0.000002	1.956256	0.000001	
909.000000	1.830175	0.000001	1.955969	0.000001	
910.000000	1.829762	0.000001	1.955684	0.000000	
911.000000	1.829353	0.000000	1.955402	0.000000	
912.000000	1.828947	0.000000	1.955122	0.000000	
913.000000	1.828545	0.000000	1.954845	0.000000	
914.000000	1.828146	0.000000	1.954570	0.000000	
915.000000	1.827750	0.000000	1.954298	0.000000	
916.000000	1.827357	0.000000	1.954028	0.000000	
917.000000	1.826967	0.000000	1.953760	0.000000	
918.000000	1.826581	0.000000	1.953495	0.000000	
919.000000	1.826197	0.000000	1.953232	0.000000	
920.000000	1.825816	0.000000	1.952971	0.000000	
921.000000	1.825438	0.000000	1.952712	0.000000	
922.000000	1.825063	0.000000	1.952455	0.000000	
923.000000	1.824691	0.000000	1.952200	0.000000	
924.000000	1.824322	0.000000	1.951947	0.000000	
925.000000	1.823955	0.000000	1.951696	0.000000	
926.000000	1.823590	0.000000	1.951447	0.000000	
927.000000	1.823229	0.000000	1.951200	0.000000	
928.000000	1.822870	0.000000	1.950955	0.000000	
929.000000	1.822513	0.000000	1.950712	0.000000	
930.000000	1.822159	0.000000	1.950470	0.000000	
931.000000	1.821808	0.000000	1.950231	0.000000	
932.000000	1.821459	0.000000	1.949993	0.000000	
933.000000	1.821113	0.000000	1.949757	0.000000	
934.000000	1.820768	0.000000	1.949523	0.000000	
935.000000	1.820426	0.000000	1.949291	0.000000	
936.000000	1.820087	0.000000	1.949060	0.000000	
937.000000	1.819750	0.000000	1.948831	0.000000	
938.000000	1.819415	0.000000	1.948603	0.000000	
939.000000	1.819082	0.000000	1.948377	0.000000	
940.000000	1.818752	0.000000	1.948153	0.000000	
941.000000	1.818424	0.000000	1.947931	0.000000	
942.000000	1.818098	0.000000	1.947710	0.000000	
943.000000	1.817774	0.000000	1.947490	0.000000	
944.000000	1.817452	0.000000	1.947273	0.000000	
945.000000	1.817132	0.000000	1.947056	0.000000	
946.000000	1.816815	0.000000	1.946842	0.000000	
947.000000	1.816499	0.000000	1.946628	0.000000	
948.000000	1.816186	0.000000	1.946416	0.000000	
949.000000	1.815874	0.000000	1.946206	0.000000	
950.000000	1.815565	0.000000	1.945997	0.000000	
951.000000	1.815257	0.000000	1.945790	0.000000	
952.000000	1.814952	0.000000	1.945584	0.000000	
953.000000	1.814648	0.000000	1.945379	0.000000	
954.000000	1.814346	0.000000	1.945176	0.000000	
955.000000	1.814047	0.000000	1.944974	0.000000	
956.000000	1.813749	0.000000	1.944773	0.000000	
957.000000	1.813452	0.000000	1.944574	0.000000	
958.000000	1.813158	0.000000	1.944376	0.000000	
959.000000	1.812866	0.000000	1.944180	0.000000	
960.000000	1.812575	0.000000	1.943984	0.000000	
961.000000	1.812286	0.000000	1.943790	0.000000	
962.000000	1.811999	0.000000	1.943598	0.000000	
963.000000	1.811714	0.000000	1.943406	0.000000	
964.000000	1.811430	0.000000	1.943216	0.000000	
965.000000	1.811148	0.000000	1.943027	0.000000	
966.000000	1.810868	0.000000	1.942839	0.000000	
967.000000	1.810589	0.000000	1.942653	0.000000	
968.000000	1.810312	0.000000	1.942467	0.000000	
969.000000	1.810037	0.000000	1.942283	0.000000	
970.000000	1.809764	0.000000	1.942100	0.000000	
971.000000	1.809492	0.000000	1.941918	0.000000	
972.000000	1.809221	0.000000	1.941738	0.000000	
973.000000	1.808952	0.000000	1.941558	0.000000	
974.000000	1.808685	0.000000	1.941380	0.000000	
975.000000	1.808419	0.000000	1.941202	0.000000	
976.000000	1.808155	0.000000	1.941026	0.000000	
977.000000	1.807892	0.000000	1.940851	0.000000	
978.000000	1.807631	0.000000	1.940677	0.000000	
979.000000	1.807372	0.000000	1.940504	0.000000	
980.000000	1.807114	0.000000	1.940332	0.000000	
981.000000	1.806857	0.000000	1.940161	0.000000	
982.000000	1.806602	0.000000	1.939991	0.000000	
983.000000	1.806348	0.000000	1.939823	0.000000	
984.000000	1.806096	0.000000	1.939655	0.000000	
985.000000	1.805845	0.000000	1.939488	0.000000	
986.000000	1.805595	0.000000	1.939322	0.000000	
987.000000	1.805347	0.000000	1.939158	0.000000	
988.000000	1.805100	0.000000	1.938994	0.000000	
989.000000	1.804855	0.000000	1.938831	0.000000	
990.000000	1.804611	0.000000	1.938669	0.000000	
991.000000	1.804368	0.000000	1.938509	0.000000	
992.000000	1.804127	0.000000	1.938349	0.000000	
993.000000	1.803887	0.000000	1.938190	0.000000	
994.000000	1.803648	0.000000	1.938032	0.000000	
995.000000	1.803411	0.000000	1.937874	0.000000	
996.000000	1.803175	0.000000	1.937718	0.000000	
997.000000	1.802940	0.000000	1.937563	0.000000	
998.000000	1.802707	0.000000	1.937409	0.000000	
999.000000	1.802474	0.000000	1.937255	0.000000	
1000.000000	1.802243	0.000000	1.937103	0.000000	
1002.500000	1.801671	0.000000	1.936725	0.000000	
1005.000000	1.801107	0.000000	1.936352	0.000000	
1007.500000	1.800550	0.000000	1.935985	0.000000	
1010.000000	1.800000	0.000000	1.935624	0.000000	
1012.500000	1.799457	0.000000	1.935267	0.000000	
1015.000000	1.798922	0.000000	1.934915	0.000000	
1017.500000	1.798393	0.000000	1.934567	0.000000	
1020.000000	1.797871	0.000000	1.934225	0.000000	
1022.500000	1.797355	0.000000	1.933887	0.000000	
1025.000000	1.796846	0.000000	1.933554	0.000000	
1027.500000	1.796343	0.000000	1.933225	0.000000
