Repository: ifoo07/PhD-Thesis-Data

File: HB194_SE_Fitting/HB194_nk.fmf (part 1 of 2)
; -*- coding: utf-8; fmf-version: 1.1 -*-

[*reference]
title	:optical constants of HB194 
short name	: HB194
long name	: Merocynaine dye HB194
creator	: Irfan
creator fullname	: Irfan Habib
created	:
place	:
measurement type	:optical constants
method	:Fitting ellipsometry data
comment	: 
from literature	:FALSE
references	:
references comment	:
error	:FALSE
error code	:NaN

[processing parameters]
substrate temperature	:room temperature
wafer number	:    

[setup]
fit program	:CompleteEase
fit program version	:6.69

[batches]
batch number material 1	:  	
batch number material 2	:
batch number material 3	:

[input parameters]
;evaluation	
spectral range start	  : 210 nm
spectral range end	  : 1600 nm
spectral resolution	  : 1 nm


spectral measurement ID 	:  
data used for fit: Si, SiO2, Glass, and trans
substrate thickness			: 
substrate file 				: 	
substrate file ID				: 
additional layers  	: 
additional layer IDs	:
fit type				: Anisotropic Bspline
fit process file:	 



[output parameter]
mse : 13
optimized thickness: 61
snap file: HB194_RT.SEsnap
mean absolute error n	:  
mean absolute error k	:  
max absolute error n	:  
max absolute error k 	:  				
comment			: 

[*data definitions]
wavelength	:\lambda [nm]
n_ordinary	:n_x(\lambda) 
k_ordinary	:\kappa_x(\lambda) 
n_extraordinary	:n_z(\lambda) 
k_extraordinary	:\kappa_z(\lambda)



[*data]
210.000000	1.703885	0.370345	1.637487	0.138044	
211.000000	1.722022	0.351276	1.633836	0.145688	
212.000000	1.731315	0.330064	1.634252	0.152981	
213.000000	1.732515	0.310732	1.638204	0.157950	
214.000000	1.728227	0.296747	1.644078	0.158900	
215.000000	1.723440	0.288845	1.648901	0.155713	
216.000000	1.720919	0.284235	1.651030	0.150371	
217.000000	1.721102	0.280238	1.650275	0.144801	
218.000000	1.722898	0.274609	1.647451	0.140692	
219.000000	1.723937	0.266998	1.644348	0.138483	
220.000000	1.723174	0.258625	1.641901	0.137428	
221.000000	1.720501	0.250593	1.640376	0.136801	
222.000000	1.716392	0.243844	1.639624	0.135955	
223.000000	1.711820	0.238654	1.639135	0.134661	
224.000000	1.707347	0.234736	1.638639	0.133062	
225.000000	1.703274	0.231821	1.638039	0.131299	
226.000000	1.699813	0.229661	1.637321	0.129500	
227.000000	1.697148	0.227964	1.636538	0.127747	
228.000000	1.695336	0.226376	1.635740	0.126066	
229.000000	1.694325	0.224567	1.634971	0.124478	
230.000000	1.693965	0.222236	1.634288	0.123001	
231.000000	1.693985	0.219158	1.633795	0.121626	
232.000000	1.694112	0.215272	1.633571	0.120255	
233.000000	1.694131	0.210545	1.633637	0.118782	
234.000000	1.693815	0.204949	1.633989	0.117109	
235.000000	1.692864	0.198474	1.634620	0.115137	
236.000000	1.690913	0.191316	1.635516	0.112715	
237.000000	1.687789	0.183795	1.636571	0.109655	
238.000000	1.683424	0.176202	1.637593	0.105786	
239.000000	1.677816	0.168811	1.638278	0.100951	
240.000000	1.671012	0.161876	1.638070	0.095127	
241.000000	1.663100	0.155630	1.636472	0.088800	
242.000000	1.654198	0.150291	1.633372	0.082546	
243.000000	1.644474	0.146073	1.628861	0.076909	
244.000000	1.634167	0.143181	1.623240	0.072404	
245.000000	1.623663	0.141720	1.617146	0.069330	
246.000000	1.613283	0.141566	1.611112	0.067494	
247.000000	1.603218	0.142573	1.605402	0.066644	
248.000000	1.593604	0.144599	1.600158	0.066540	
249.000000	1.584541	0.147508	1.595432	0.066952	
250.000000	1.576099	0.151169	1.591173	0.067699	
251.000000	1.568329	0.155455	1.587325	0.068708	
252.000000	1.561260	0.160242	1.583870	0.069927	
253.000000	1.554903	0.165412	1.580794	0.071303	
254.000000	1.549249	0.170849	1.578085	0.072785	
255.000000	1.544257	0.176450	1.575725	0.074325	
256.000000	1.539879	0.182155	1.573695	0.075883	
257.000000	1.536084	0.187915	1.571973	0.077421	
258.000000	1.532848	0.193681	1.570538	0.078903	
259.000000	1.530145	0.199410	1.569362	0.080294	
260.000000	1.527956	0.205056	1.568412	0.081564	
261.000000	1.526265	0.210560	1.567642	0.082694	
262.000000	1.525035	0.215853	1.567019	0.083680	
263.000000	1.524207	0.220869	1.566514	0.084518	
264.000000	1.523706	0.225550	1.566100	0.085205	
265.000000	1.523436	0.229846	1.565753	0.085739	
266.000000	1.523251	0.233732	1.565444	0.086117	
267.000000	1.522997	0.237284	1.565145	0.086343	
268.000000	1.522604	0.240619	1.564831	0.086422	
269.000000	1.522045	0.243842	1.564474	0.086361	
270.000000	1.521317	0.247048	1.564046	0.086164	
271.000000	1.520443	0.250327	1.563512	0.085837	
272.000000	1.519474	0.253754	1.562813	0.085395	
273.000000	1.518472	0.257363	1.561887	0.084908	
274.000000	1.517483	0.261172	1.560721	0.084462	
275.000000	1.516546	0.265199	1.559331	0.084141	
276.000000	1.515702	0.269462	1.557752	0.084023	
277.000000	1.514997	0.273975	1.556047	0.084182	
278.000000	1.514479	0.278747	1.554325	0.084681	
279.000000	1.514208	0.283779	1.552735	0.085492	
280.000000	1.514235	0.289063	1.551355	0.086529	
281.000000	1.514616	0.294588	1.550221	0.087705	
282.000000	1.515414	0.300341	1.549339	0.088942	
283.000000	1.516702	0.306305	1.548696	0.090162	
284.000000	1.518582	0.312457	1.548249	0.091295	
285.000000	1.521216	0.318709	1.547910	0.092300	
286.000000	1.524698	0.324842	1.547602	0.093211	
287.000000	1.529013	0.330641	1.547297	0.094073	
288.000000	1.534090	0.335914	1.546987	0.094928	
289.000000	1.539817	0.340494	1.546679	0.095815	
290.000000	1.546037	0.344236	1.546396	0.096772	
291.000000	1.552532	0.347021	1.546184	0.097832	
292.000000	1.559003	0.348853	1.546125	0.098992	
293.000000	1.565251	0.349886	1.546274	0.100190	
294.000000	1.571179	0.350263	1.546647	0.101361	
295.000000	1.576733	0.350113	1.547241	0.102445	
296.000000	1.581885	0.349549	1.548038	0.103385	
297.000000	1.586628	0.348676	1.549006	0.104128	
298.000000	1.590977	0.347587	1.550097	0.104624	
299.000000	1.594970	0.346357	1.551228	0.104845	
300.000000	1.598642	0.345030	1.552329	0.104811	
301.000000	1.602020	0.343646	1.553355	0.104548	
302.000000	1.605134	0.342240	1.554273	0.104081	
303.000000	1.608016	0.340848	1.555051	0.103434	
304.000000	1.610703	0.339500	1.555662	0.102629	
305.000000	1.613245	0.338223	1.556073	0.101689	
306.000000	1.615715	0.337034	1.556235	0.100637	
307.000000	1.618202	0.335888	1.556085	0.099547	
308.000000	1.620736	0.334708	1.555609	0.098525	
309.000000	1.623315	0.333424	1.554828	0.097670	
310.000000	1.625919	0.331974	1.553786	0.097078	
311.000000	1.628506	0.330305	1.552554	0.096839	
312.000000	1.631018	0.328366	1.551232	0.097038	
313.000000	1.633369	0.326117	1.549964	0.097755	
314.000000	1.635420	0.323541	1.548992	0.099040	
315.000000	1.637012	0.320744	1.548618	0.100730	
316.000000	1.638089	0.317882	1.548967	0.102545	
317.000000	1.638651	0.315097	1.550055	0.104218	
318.000000	1.638730	0.312517	1.551827	0.105501	
319.000000	1.638385	0.310262	1.554169	0.106159	
320.000000	1.637703	0.308442	1.556899	0.105974	
321.000000	1.636807	0.307156	1.559760	0.104745	
322.000000	1.635880	0.306487	1.562350	0.102295	
323.000000	1.635188	0.306394	1.564039	0.098731	
324.000000	1.634886	0.306699	1.564450	0.094528	
325.000000	1.635035	0.307236	1.563447	0.090152	
326.000000	1.635653	0.307850	1.561025	0.086045	
327.000000	1.636719	0.308399	1.557270	0.082631	
328.000000	1.638186	0.308753	1.552366	0.080320	
329.000000	1.639974	0.308792	1.546603	0.079511	
330.000000	1.641966	0.308411	1.540422	0.080593	
331.000000	1.643980	0.307527	1.534562	0.083899	
332.000000	1.645781	0.306204	1.530060	0.089179	
333.000000	1.647257	0.304593	1.527487	0.095722	
334.000000	1.648363	0.302828	1.527091	0.102822	
335.000000	1.649088	0.301032	1.528918	0.109802	
336.000000	1.649449	0.299321	1.532852	0.116019	
337.000000	1.649488	0.297798	1.538633	0.120878	
338.000000	1.649271	0.296562	1.545861	0.123836	
339.000000	1.648892	0.295700	1.553977	0.124408	
340.000000	1.648496	0.295290	1.562170	0.122171	
341.000000	1.648301	0.295310	1.569199	0.117193	
342.000000	1.648443	0.295621	1.574248	0.110253	
343.000000	1.648976	0.296081	1.576963	0.102114	
344.000000	1.649915	0.296566	1.577193	0.093477	
345.000000	1.651245	0.296956	1.574926	0.085002	
346.000000	1.652929	0.297143	1.570265	0.077322	
347.000000	1.654905	0.297029	1.563426	0.071054	
348.000000	1.657087	0.296520	1.554759	0.066814	
349.000000	1.659354	0.295539	1.544798	0.065217	
350.000000	1.661525	0.294023	1.534440	0.066852	
351.000000	1.663351	0.292053	1.525049	0.071674	
352.000000	1.664710	0.289820	1.517518	0.078982	
353.000000	1.665563	0.287500	1.512348	0.088039	
354.000000	1.665915	0.285254	1.509817	0.098108	
355.000000	1.665805	0.283233	1.510023	0.108461	
356.000000	1.665300	0.281579	1.512903	0.118399	
357.000000	1.664500	0.280422	1.518248	0.127264	
358.000000	1.663537	0.279884	1.525707	0.134455	
359.000000	1.662588	0.280075	1.534788	0.139434	
360.000000	1.661901	0.281090	1.544806	0.141734	
361.000000	1.661863	0.282906	1.554708	0.141180	
362.000000	1.662779	0.285237	1.563630	0.138277	
363.000000	1.664768	0.287778	1.571154	0.133594	
364.000000	1.667868	0.290248	1.577054	0.127644	
365.000000	1.672059	0.292383	1.581216	0.120897	
366.000000	1.677277	0.293942	1.583612	0.113788	
367.000000	1.683416	0.294704	1.584280	0.106727	
368.000000	1.690339	0.294466	1.583322	0.100106	
369.000000	1.697871	0.293048	1.580911	0.094304	
370.000000	1.705799	0.290285	1.577301	0.089688	
371.000000	1.713851	0.286036	1.572881	0.086619	
372.000000	1.721632	0.280255	1.568320	0.085311	
373.000000	1.728815	0.273122	1.564236	0.085504	
374.000000	1.735223	0.264834	1.560963	0.086854	
375.000000	1.740741	0.255567	1.558705	0.089025	
376.000000	1.745290	0.245476	1.557579	0.091692	
377.000000	1.748813	0.234706	1.557636	0.094537	
378.000000	1.751271	0.223388	1.558866	0.097256	
379.000000	1.752636	0.211644	1.561202	0.099559	
380.000000	1.752890	0.199588	1.564527	0.101170	
381.000000	1.752021	0.187328	1.568667	0.101833	
382.000000	1.750022	0.174966	1.573385	0.101309	
383.000000	1.746889	0.162599	1.578335	0.099382	
384.000000	1.742610	0.150331	1.583003	0.096027	
385.000000	1.737193	0.138276	1.587024	0.091489	
386.000000	1.730652	0.126546	1.590202	0.086017	
387.000000	1.723016	0.115251	1.592414	0.079843	
388.000000	1.714319	0.104501	1.593587	0.073182	
389.000000	1.704606	0.094407	1.593681	0.066238	
390.000000	1.693931	0.085081	1.592689	0.059206	
391.000000	1.682362	0.076637	1.590624	0.052271	
392.000000	1.669981	0.069192	1.587529	0.045616	
393.000000	1.656891	0.062865	1.583468	0.039418	
394.000000	1.643223	0.057781	1.578542	0.033852	
395.000000	1.629154	0.054068	1.572892	0.029093	
396.000000	1.614961	0.051828	1.566763	0.025290	
397.000000	1.600967	0.050986	1.560439	0.022421	
398.000000	1.587373	0.051389	1.554095	0.020391	
399.000000	1.574324	0.052883	1.547850	0.019107	
400.000000	1.561928	0.055314	1.541792	0.018479	
401.000000	1.550264	0.058524	1.535990	0.018416	
402.000000	1.539385	0.062356	1.530493	0.018831	
403.000000	1.529320	0.066649	1.525336	0.019636	
404.000000	1.520075	0.071244	1.520540	0.020745	
405.000000	1.511630	0.075982	1.516112	0.022074	
406.000000	1.503937	0.080705	1.512045	0.023538	
407.000000	1.496921	0.085262	1.508317	0.025055	
408.000000	1.490465	0.089502	1.504888	0.026546	
409.000000	1.484390	0.093291	1.501685	0.027932	
410.000000	1.478430	0.096607	1.498597	0.029192	
411.000000	1.472411	0.099550	1.495548	0.030356	
412.000000	1.466223	0.102218	1.492492	0.031456	
413.000000	1.459794	0.104708	1.489398	0.032527	
414.000000	1.453070	0.107115	1.486246	0.033598	
415.000000	1.446020	0.109532	1.483021	0.034702	
416.000000	1.438623	0.112050	1.479715	0.035868	
417.000000	1.430876	0.114757	1.476326	0.037126	
418.000000	1.422786	0.117742	1.472857	0.038505	
419.000000	1.414376	0.121092	1.469314	0.040032	
420.000000	1.405680	0.124892	1.465710	0.041736	
421.000000	1.396748	0.129226	1.462062	0.043643	
422.000000	1.387652	0.134176	1.458394	0.045780	
423.000000	1.378493	0.139820	1.454740	0.048171	
424.000000	1.369424	0.146194	1.451154	0.050827	
425.000000	1.360576	0.153253	1.447683	0.053729	
426.000000	1.352033	0.160941	1.444355	0.056855	
427.000000	1.343862	0.169202	1.441190	0.060182	
428.000000	1.336114	0.177980	1.438206	0.063686	
429.000000	1.328832	0.187217	1.435413	0.067347	
430.000000	1.322049	0.196856	1.432823	0.071142	
431.000000	1.315789	0.206837	1.430440	0.075050	
432.000000	1.310071	0.217102	1.428268	0.079050	
433.000000	1.304903	0.227593	1.426309	0.083121	
434.000000	1.300288	0.238251	1.424562	0.087242	
435.000000	1.296220	0.249022	1.423024	0.091395	
436.000000	1.292686	0.259849	1.421688	0.095559	
437.000000	1.289663	0.270682	1.420547	0.099716	
438.000000	1.287121	0.281473	1.419588	0.103850	
439.000000	1.285009	0.292184	1.418791	0.107944	
440.000000	1.283277	0.302810	1.418135	0.111998	
441.000000	1.281896	0.313355	1.417609	0.116013	
442.000000	1.280846	0.323821	1.417202	0.119993	
443.000000	1.280110	0.334210	1.416908	0.123940	
444.000000	1.279674	0.344522	1.416722	0.127855	
445.000000	1.279529	0.354759	1.416638	0.131740	
446.000000	1.279665	0.364922	1.416654	0.135599	
447.000000	1.280076	0.375010	1.416767	0.139431	
448.000000	1.280756	0.385023	1.416975	0.143239	
449.000000	1.281702	0.394963	1.417278	0.147025	
450.000000	1.282910	0.404827	1.417674	0.150790	
451.000000	1.284379	0.414616	1.418164	0.154536	
452.000000	1.286109	0.424327	1.418750	0.158263	
453.000000	1.288102	0.433959	1.419433	0.161972	
454.000000	1.290361	0.443509	1.420217	0.165666	
455.000000	1.292894	0.452973	1.421107	0.169343	
456.000000	1.295713	0.462337	1.422113	0.173000	
457.000000	1.298820	0.471579	1.423238	0.176627	
458.000000	1.302210	0.480682	1.424485	0.180215	
459.000000	1.305877	0.489627	1.425854	0.183755	
460.000000	1.309812	0.498400	1.427343	0.187240	
461.000000	1.314006	0.506987	1.428951	0.190662	
462.000000	1.318448	0.515376	1.430673	0.194012	
463.000000	1.323127	0.523555	1.432507	0.197285	
464.000000	1.328031	0.531514	1.434449	0.200473	
465.000000	1.333149	0.539244	1.436494	0.203571	
466.000000	1.338469	0.546737	1.438638	0.206571	
467.000000	1.343979	0.553987	1.440875	0.209469	
468.000000	1.349667	0.560986	1.443200	0.212259	
469.000000	1.355524	0.567728	1.445607	0.214937	
470.000000	1.361537	0.574209	1.448089	0.217497	
471.000000	1.367700	0.580424	1.450640	0.219935	
472.000000	1.374002	0.586367	1.453254	0.222248	
473.000000	1.380442	0.592033	1.455923	0.224431	
474.000000	1.387014	0.597404	1.458640	0.226482	
475.000000	1.393705	0.602463	1.461397	0.228398	
476.000000	1.400497	0.607196	1.464188	0.230176	
477.000000	1.407371	0.611590	1.467004	0.231816	
478.000000	1.414305	0.615635	1.469838	0.233314	
479.000000	1.421278	0.619322	1.472683	0.234670	
480.000000	1.428266	0.622643	1.475531	0.235881	
481.000000	1.435245	0.625593	1.478372	0.236946	
482.000000	1.442190	0.628168	1.481200	0.237865	
483.000000	1.449075	0.630363	1.484005	0.238636	
484.000000	1.455872	0.632176	1.486779	0.239258	
485.000000	1.462554	0.633607	1.489511	0.239732	
486.000000	1.469090	0.634655	1.492191	0.240055	
487.000000	1.475450	0.635321	1.494809	0.240229	
488.000000	1.481599	0.635609	1.497353	0.240254	
489.000000	1.487501	0.635521	1.499810	0.240128	
490.000000	1.493112	0.635065	1.502165	0.239854	
491.000000	1.498386	0.634248	1.504401	0.239432	
492.000000	1.503256	0.633087	1.506495	0.238864	
493.000000	1.507652	0.631639	1.508417	0.238165	
494.000000	1.511538	0.629980	1.510148	0.237363	
495.000000	1.514900	0.628178	1.511680	0.236482	
496.000000	1.517734	0.626296	1.513006	0.235546	
497.000000	1.520039	0.624389	1.514123	0.234576	
498.000000	1.521824	0.622511	1.515031	0.233595	
499.000000	1.523096	0.620712	1.515730	0.232623	
500.000000	1.523870	0.619040	1.516223	0.231679	
501.000000	1.524160	0.617540	1.516514	0.230784	
502.000000	1.523987	0.616255	1.516609	0.229954	
503.000000	1.523370	0.615225	1.516514	0.229209	
504.000000	1.522335	0.614492	1.516236	0.228565	
505.000000	1.520907	0.614092	1.515786	0.228040	
506.000000	1.519117	0.614063	1.515173	0.227649	
507.000000	1.516996	0.614437	1.514409	0.227407	
508.000000	1.514581	0.615250	1.513508	0.227331	
509.000000	1.511911	0.616530	1.512483	0.227435	
510.000000	1.509030	0.618307	1.511351	0.227733	
511.000000	1.505987	0.620607	1.510132	0.228239	
512.000000	1.502838	0.623451	1.508847	0.228964	
513.000000	1.499653	0.626853	1.507527	0.229920	
514.000000	1.496503	0.630795	1.506203	0.231101	
515.000000	1.493435	0.635249	1.504900	0.232498	
516.000000	1.490487	0.640191	1.503634	0.234100	
517.000000	1.487689	0.645598	1.502421	0.235897	
518.000000	1.485071	0.651448	1.501272	0.237878	
519.000000	1.482658	0.657720	1.500199	0.240036	
520.000000	1.480474	0.664392	1.499211	0.242361	
521.000000	1.478538	0.671443	1.498319	0.244843	
522.000000	1.476870	0.678853	1.497529	0.247475	
523.000000	1.475489	0.686600	1.496850	0.250247	
524.000000	1.474409	0.694665	1.496287	0.253150	
525.000000	1.473646	0.703026	1.495846	0.256178	
526.000000	1.473212	0.711663	1.495534	0.259320	
527.000000	1.473119	0.720554	1.495355	0.262569	
528.000000	1.473379	0.729681	1.495313	0.265917	
529.000000	1.473999	0.739023	1.495412	0.269356	
530.000000	1.474990	0.748559	1.495657	0.272878	
531.000000	1.476356	0.758269	1.496050	0.276475	
532.000000	1.478106	0.768136	1.496594	0.280140	
533.000000	1.480244	0.778138	1.497292	0.283865	
534.000000	1.482775	0.788257	1.498146	0.287643	
535.000000	1.485702	0.798474	1.499159	0.291466	
536.000000	1.489030	0.808771	1.500334	0.295327	
537.000000	1.492759	0.819128	1.501673	0.299217	
538.000000	1.496892	0.829526	1.503176	0.303127	
539.000000	1.501426	0.839946	1.504844	0.307051	
540.000000	1.506361	0.850372	1.506677	0.310978	
541.000000	1.511694	0.860787	1.508675	0.314903	
542.000000	1.517424	0.871175	1.510836	0.318817	
543.000000	1.523546	0.881521	1.513161	0.322714	
544.000000	1.530059	0.891811	1.515647	0.326585	
545.000000	1.536958	0.902031	1.518293	0.330426	
546.000000	1.544241	0.912168	1.521097	0.334228	
547.000000	1.551904	0.922209	1.524059	0.337987	
548.000000	1.559943	0.932143	1.527175	0.341695	
549.000000	1.568357	0.941958	1.530443	0.345348	
550.000000	1.577143	0.951642	1.533863	0.348939	
551.000000	1.586298	0.961185	1.537431	0.352464	
552.000000	1.595821	0.970576	1.541146	0.355918	
553.000000	1.605712	0.979805	1.545005	0.359294	
554.000000	1.615971	0.988862	1.549008	0.362590	
555.000000	1.626600	0.997734	1.553154	0.365799	
556.000000	1.637604	1.006412	1.557440	0.368918	
557.000000	1.648987	1.014883	1.561867	0.371943	
558.000000	1.660760	1.023133	1.566436	0.374867	
559.000000	1.672938	1.031147	1.571148	0.377688	
560.000000	1.685546	1.038900	1.576010	0.380400	
561.000000	1.698620	1.046338	1.581033	0.382989	
562.000000	1.712155	1.053377	1.586219	0.385431	
563.000000	1.726121	1.059951	1.591563	0.387705	
564.000000	1.740475	1.066004	1.597054	0.389789	
565.000000	1.755169	1.071489	1.602680	0.391664	
566.000000	1.770150	1.076368	1.608425	0.393315	
567.000000	1.785360	1.080608	1.614271	0.394724	
568.000000	1.800739	1.084182	1.620199	0.395878	
569.000000	1.816222	1.087071	1.626185	0.396763	
570.000000	1.831739	1.089260	1.632204	0.397369	
571.000000	1.847215	1.090740	1.638229	0.397685	
572.000000	1.862567	1.091509	1.644225	0.397703	
573.000000	1.877698	1.091574	1.650153	0.397416	
574.000000	1.892482	1.090972	1.655957	0.396829	
575.000000	1.906817	1.089816	1.661581	0.395978	
576.000000	1.920669	1.088221	1.666998	0.394914	
577.000000	1.934026	1.086283	1.672193	0.393678	
578.000000	1.946891	1.084086	1.677160	0.392311	
579.000000	1.959272	1.081705	1.681898	0.390851	
580.000000	1.971186	1.079208	1.686408	0.389334	
581.000000	1.982656	1.076656	1.690699	0.387792	
582.000000	1.993706	1.074108	1.694779	0.386257	
583.000000	2.004368	1.071613	1.698664	0.384759	
584.000000	2.014675	1.069220	1.702369	0.383326	
585.000000	2.024665	1.066972	1.705914	0.381984	
586.000000	2.034381	1.064909	1.709326	0.380760	
587.000000	2.043870	1.063064	1.712633	0.379674	
588.000000	2.053188	1.061464	1.715878	0.378744	
589.000000	2.062387	1.060118	1.719100	0.377965	
590.000000	2.071509	1.059031	1.722327	0.377328	
591.000000	2.080594	1.058211	1.725582	0.376826	
592.000000	2.089684	1.057666	1.728883	0.376453	
593.000000	2.098820	1.057400	1.732251	0.376201	
594.000000	2.108043	1.057417	1.735703	0.376065	
595.000000	2.117397	1.057721	1.739259	0.376038	
596.000000	2.126929	1.058312	1.742936	0.376114	
597.000000	2.136686	1.059190	1.746756	0.376288	
598.000000	2.146721	1.060350	1.750738	0.376551	
599.000000	2.157090	1.061786	1.754907	0.376898	
600.000000	2.167856	1.063488	1.759289	0.377319	
601.000000	2.179090	1.065439	1.763919	0.377807	
602.000000	2.190881	1.067614	1.768842	0.378347	
603.000000	2.203338	1.069934	1.774126	0.378895	
604.000000	2.216509	1.072281	1.779802	0.379370	
605.000000	2.230412	1.074556	1.785877	0.379698	
606.000000	2.245051	1.076668	1.792343	0.379807	
607.000000	2.260419	1.078535	1.799182	0.379634	
608.000000	2.276503	1.080083	1.806369	0.379118	
609.000000	2.293285	1.081244	1.813872	0.378201	
610.000000	2.310747	1.081957	1.821650	0.376832	
611.000000	2.328866	1.082165	1.829659	0.374962	
612.000000	2.347618	1.081814	1.837849	0.372546	
613.000000	2.366982	1.080855	1.846161	0.369541	
614.000000	2.386937	1.079244	1.854530	0.365909	
615.000000	2.407465	1.076937	1.862882	0.361616	
616.000000	2.428556	1.073891	1.871130	0.356629	
617.000000	2.450211	1.070062	1.879163	0.350922	
618.000000	2.472458	1.065377	1.886822	0.344507	
619.000000	2.495286	1.059707	1.893979	0.337488	
620.000000	2.518639	1.052938	1.900567	0.329973	
621.000000	2.542444	1.044971	1.906547	0.322060	
622.000000	2.566614	1.035716	1.911896	0.313842	
623.000000	2.591056	1.025097	1.916602	0.305405	
624.000000	2.615671	1.013043	1.920664	0.296829	
625.000000	2.640351	0.999491	1.924088	0.288192	
626.000000	2.664982	0.984383	1.926887	0.279568	
627.000000	2.689445	0.967667	1.929082	0.271029	
628.000000	2.713609	0.949295	1.930700	0.262643	
629.000000	2.737335	0.929223	1.931777	0.254477	
630.000000	2.760469	0.907408	1.932355	0.246597	
631.000000	2.782836	0.883814	1.932490	0.239065	
632.000000	2.804233	0.858407	1.932248	0.231944	
633.000000	2.824402	0.831161	1.931718	0.225292	
634.000000	2.842963	0.802137	1.931039	0.219144	
635.000000	2.859607	0.771633	1.930341	0.213449	
636.000000	2.874198	0.739948	1.929697	0.208137	
637.000000	2.886664	0.707347	1.929160	0.203145	
638.000000	2.896967	0.674067	1.928764	0.198413	
639.000000	2.905092	0.640327	1.928534	0.193881	
640.000000	2.911041	0.606330	1.928486	0.189493	
641.000000	2.914828	0.572271	1.928629	0.185194	
642.000000	2.916481	0.538335	1.928964	0.180931	
643.000000	2.916039	0.504703	1.929486	0.176652	
644.000000	2.913550	0.471551	1.930183	0.172308	
645.000000	2.909075	0.439052	1.931037	0.167851	
646.000000	2.902689	0.407382	1.932026	0.163232	
647.000000	2.894484	0.376715	1.933116	0.158407	
648.000000	2.884575	0.347229	1.934270	0.153332	
649.000000	2.873105	0.319104	1.935435	0.147964	
650.000000	2.860273	0.292524	1.936544	0.142263	
651.000000	2.846393	0.267621	1.937493	0.136206	
652.000000	2.831762	0.244337	1.938181	0.129841	
653.000000	2.816565	0.222585	1.938553	0.123224	
654.000000	2.800938	0.202289	1.938571	0.116411	
655.000000	2.784995	0.183377	1.938208	0.109454	
656.000000	2.768831	0.165784	1.937446	0.102402	
657.000000	2.752530	0.149449	1.936271	0.095304	
658.000000	2.736163	0.134311	1.934677	0.088209	
659.000000	2.719798	0.120315	1.932663	0.081161	
660.000000	2.703491	0.107405	1.930230	0.074206	
661.000000	2.687294	0.095525	1.927385	0.067389	
662.000000	2.671256	0.084623	1.924138	0.060754	
663.000000	2.655417	0.074646	1.920504	0.054345	
664.000000	2.639815	0.065540	1.916503	0.048205	
665.000000	2.624482	0.057254	1.912160	0.042378	
666.000000	2.609446	0.049734	1.907506	0.036907	
667.000000	2.594728	0.042927	1.902581	0.031836	
668.000000	2.580343	0.036780	1.897440	0.027209	
669.000000	2.566294	0.031246	1.892168	0.023053	
670.000000	2.552582	0.026291	1.886843	0.019348	
671.000000	2.539216	0.021885	1.881516	0.016067	
672.000000	2.526206	0.017998	1.876225	0.013182	
673.000000	2.513562	0.014597	1.871004	0.010667	
674.000000	2.501292	0.011652	1.865879	0.008497	
675.000000	2.489407	0.009130	1.860873	0.006644	
676.000000	2.477911	0.007000	1.856004	0.005084	
677.000000	2.466813	0.005229	1.851289	0.003790	
678.000000	2.456116	0.003785	1.846741	0.002738	
679.000000	2.445822	0.002634	1.842371	0.001902	
680.000000	2.435932	0.001744	1.838187	0.001257	
681.000000	2.426446	0.001081	1.834193	0.000778	
682.000000	2.417359	0.000612	1.830395	0.000440	
683.000000	2.408665	0.000303	1.826792	0.000217	
684.000000	2.400355	0.000121	1.823383	0.000087	
685.000000	2.392416	0.000032	1.820162	0.000023	
686.000000	2.384831	0.000003	1.817121	0.000002	
687.000000	2.377575	0.000000	1.814246	0.000000	
688.000000	2.370608	0.000000	1.811512	0.000000	
689.000000	2.363897	0.000000	1.808897	0.000000	
690.000000	2.357418	0.000000	1.806388	0.000000	
691.000000	2.351153	0.000000	1.803976	0.000000	
692.000000	2.345088	0.000000	1.801651	0.000000	
693.000000	2.339209	0.000000	1.799407	0.000000	
694.000000	2.333504	0.000000	1.797238	0.000000	
695.000000	2.327963	0.000000	1.795139	0.000000	
696.000000	2.322578	0.000000	1.793105	0.000000	
697.000000	2.317339	0.000000	1.791132	0.000000	
698.000000	2.312240	0.000000	1.789216	0.000000	
699.000000	2.307273	0.000000	1.787355	0.000000	
700.000000	2.302432	0.000000	1.785544	0.000000	
701.000000	2.297710	0.000000	1.783782	0.000000	
702.000000	2.293104	0.000000	1.782066	0.000000	
703.000000	2.288607	0.000000	1.780394	0.000000	
704.000000	2.284215	0.000000	1.778764	0.000000	
705.000000	2.279923	0.000000	1.777173	0.000000	
706.000000	2.275728	0.000000	1.775620	0.000000	
707.000000	2.271626	0.000000	1.774104	0.000000	
708.000000	2.267612	0.000000	1.772622	0.000000	
709.000000	2.263685	0.000000	1.771174	0.000000	
710.000000	2.259839	0.000000	1.769757	0.000000	
711.000000	2.256073	0.000000	1.768371	0.000000	
712.000000	2.252383	0.000000	1.767015	0.000000	
713.000000	2.248768	0.000000	1.765686	0.000000	
714.000000	2.245224	0.000000	1.764385	0.000000	
715.000000	2.241748	0.000000	1.763111	0.000000	
716.000000	2.238339	0.000000	1.761862	0.000000	
717.000000	2.234995	0.000000	1.760637	0.000000	
718.000000	2.231713	0.000000	1.759436	0.000000	
719.000000	2.228491	0.000000	1.758258	0.000000	
720.000000	2.225328	0.000000	1.757101	0.000000	
721.000000	2.222222	0.000000	1.755967	0.000000	
722.000000	2.219170	0.000000	1.754852	0.000000	
723.000000	2.216172	0.000000	1.753758	0.000000	
724.000000	2.213226	0.000000	1.752683	0.000000	
725.000000	2.210330	0.000000	1.751627	0.000000	
726.000000	2.207482	0.000000	1.750590	0.000000	
727.000000	2.204682	0.000000	1.749570	0.000000	
728.000000	2.201929	0.000000	1.748567	0.000000	
729.000000	2.199220	0.000000	1.747581	0.000000	
730.000000	2.196555	0.000000	1.746611	0.000000	
731.000000	2.193932	0.000000	1.745656	0.000000	
732.000000	2.191351	0.000000	1.744717	0.000000	
733.000000	2.188810	0.000000	1.743794	0.000000	
734.000000	2.186308	0.000000	1.742884	0.000000	
735.000000	2.183844	0.000000	1.741989	0.000000	
736.000000	2.181418	0.000000	1.741107	0.000000	
737.000000	2.179028	0.000000	1.740239	0.000000	
738.000000	2.176674	0.000000	1.739384	0.000000	
739.000000	2.174354	0.000000	1.738541	0.000000	
740.000000	2.172068	0.000000	1.737712	0.000000	
741.000000	2.169815	0.000000	1.736894	0.000000	
742.000000	2.167593	0.000000	1.736088	0.000000	
743.000000	2.165404	0.000000	1.735293	0.000000	
744.000000	2.163245	0.000000	1.734510	0.000000	
745.000000	2.161116	0.000000	1.733738	0.000000	
746.000000	2.159017	0.000000	1.732976	0.000000	
747.000000	2.156946	0.000000	1.732225	0.000000	
748.000000	2.154903	0.000000	1.731484	0.000000	
749.000000	2.152887	0.000000	1.730753	0.000000	
750.000000	2.150899	0.000000	1.730032	0.000000	
751.000000	2.148937	0.000000	1.729321	0.000000	
752.000000	2.147000	0.000000	1.728619	0.000000	
753.000000	2.145088	0.000000	1.727926	0.000000	
754.000000	2.143201	0.000000	1.727242	0.000000	
755.000000	2.141338	0.000000	1.726567	0.000000	
756.000000	2.139499	0.000000	1.725900	0.000000	
757.000000	2.137683	0.000000	1.725242	0.000000	
758.000000	2.135889	0.000000	1.724592	0.000000	
759.000000	2.134118	0.000000	1.723951	0.000000	
760.000000	2.132368	0.000000	1.723317	0.000000	
761.000000	2.130640	0.000000	1.722691	0.000000	
762.000000	2.128933	0.000000	1.722072	0.000000	
763.000000	2.127246	0.000000	1.721461	0.000000	
764.000000	2.125579	0.000000	1.720857	0.000000	
765.000000	2.123932	0.000000	1.720261	0.000000	
766.000000	2.122304	0.000000	1.719671	0.000000	
767.000000	2.120696	0.000000	1.719088	0.000000	
768.000000	2.119106	0.000000	1.718512	0.000000	
769.000000	2.117534	0.000000	1.717943	0.000000	
770.000000	2.115980	0.000000	1.717380	0.000000	
771.000000	2.114444	0.000000	1.716824	0.000000	
772.000000	2.112925	0.000000	1.716274	0.000000	
773.000000	2.111423	0.000000	1.715729	0.000000	
774.000000	2.109938	0.000000	1.715192	0.000000	
775.000000	2.108469	0.000000	1.714660	0.000000	
776.000000	2.107017	0.000000	1.714133	0.000000	
777.000000	2.105580	0.000000	1.713613	0.000000	
778.000000	2.104159	0.000000	1.713098	0.000000	
779.000000	2.102753	0.000000	1.712589	0.000000	
780.000000	2.101362	0.000000	1.712085	0.000000	
781.000000	2.099986	0.000000	1.711586	0.000000	
782.000000	2.098624	0.000000	1.711093	0.000000	
783.000000	2.097277	0.000000	1.710605	0.000000	
784.000000	2.095944	0.000000	1.710122	0.000000	
785.000000	2.094624	0.000000	1.709644	0.000000	
786.000000	2.093318	0.000000	1.709171	0.000000	
787.000000	2.092026	0.000000	1.708703	0.000000	
788.000000	2.090747	0.000000	1.708239	0.000000	
789.000000	2.089480	0.000000	1.707780	0.000000	
790.000000	2.088227	0.000000	1.707326	0.000000	
791.000000	2.086986	0.000000	1.706876	0.000000	
792.000000	2.085757	0.000000	1.706431	0.000000	
793.000000	2.084540	0.000000	1.705990	0.000000	
794.000000	2.083336	0.000000	1.705554	0.000000	
795.000000	2.082143	0.000000	1.705122	0.000000	
796.000000	2.080962	0.000000	1.704693	0.000000	
797.000000	2.079792	0.000000	1.704269	0.000000	
798.000000	2.078633	0.000000	1.703850	0.000000	
799.000000	2.077486	0.000000	1.703434	0.000000	
800.000000	2.076349	0.000000	1.703022	0.000000	
801.000000	2.075223	0.000000	1.702613	0.000000	
802.000000	2.074108	0.000000	1.702209	0.000000	
803.000000	2.073003	0.000000	1.701809	0.000000	
804.000000	2.071909	0.000000	1.701412	0.000000	
805.000000	2.070824	0.000000	1.701019	0.000000	
806.000000	2.069750	0.000000	1.700629	0.000000	
807.000000	2.068685	0.000000	1.700243	0.000000	
808.000000	2.067631	0.000000	1.699861	0.000000	
809.000000	2.066585	0.000000	1.699482	0.000000	
810.000000	2.065549	0.000000	1.699106	0.000000	
811.000000	2.064523	0.000000	1.698734	0.000000	
812.000000	2.063505	0.000000	1.698365	0.000000	
813.000000	2.062497	0.000000	1.697999	0.000000	
814.000000	2.061497	0.000000	1.697636	0.000000	
815.000000	2.060507	0.000000	1.697277	0.000000	
816.000000	2.059525	0.000000	1.696921	0.000000	
817.000000	2.058552	0.000000	1.696568	0.000000	
818.000000	2.057587	0.000000	1.696218	0.000000	
819.000000	2.056630	0.000000	1.695871	0.000000	
820.000000	2.055681	0.000000	1.695526	0.000000	
821.000000	2.054741	0.000000	1.695185	0.000000	
822.000000	2.053809	0.000000	1.694847	0.000000	
823.000000	2.052884	0.000000	1.694511	0.000000	
824.000000	2.051968	0.000000	1.694179	0.000000	
825.000000	2.051059	0.000000	1.693849	0.000000	
826.000000	2.050158	0.000000	1.693522	0.000000	
827.000000	2.049263	0.000000	1.693197	0.000000	
828.000000	2.048377	0.000000	1.692875	0.000000	
829.000000	2.047498	0.000000	1.692556	0.000000	
830.000000	2.046626	0.000000	1.692240	0.000000	
831.000000	2.045761	0.000000	1.691926	0.000000	
832.000000	2.044903	0.000000	1.691614	0.000000	
833.000000	2.044052	0.000000	1.691305	0.000000	
834.000000	2.043208	0.000000	1.690999	0.000000	
835.000000	2.042371	0.000000	1.690695	0.000000	
836.000000	2.041541	0.000000	1.690393	0.000000	
837.000000	2.040717	0.000000	1.690094	0.000000	
838.000000	2.039899	0.000000	1.689797	0.000000	
839.000000	2.039088	0.000000	1.689502	0.000000	
840.000000	2.038284	0.000000	1.689210	0.000000	
841.000000	2.037485	0.000000	1.688920	0.000000	
842.000000	2.036693	0.000000	1.688632	0.000000	
843.000000	2.035907	0.000000	1.688347	0.000000	
844.000000	2.035127	0.000000	1.688063	0.000000	
845.000000	2.034353	0.000000	1.687782	0.000000	
846.000000	2.033585	0.000000	1.687503	0.000000	
847.000000	2.032823	0.000000	1.687226	0.000000	
848.000000	2.032067	0.000000	1.686951	0.000000	
849.000000	2.031316	0.000000	1.686678	0.000000	
850.000000	2.030571	0.000000	1.686408	0.000000	
851.000000	2.029832	0.000000	1.686139	0.000000	
852.000000	2.029098	0.000000	1.685872	0.000000	
853.000000	2.028369	0.000000	1.685607	0.000000	
854.000000	2.027646	0.000000	1.685344	0.000000	
855.000000	2.026929	0.000000	1.685083	0.000000	
856.000000	2.026216	0.000000	1.684824	0.000000	
857.000000	2.025509	0.000000	1.684567	0.000000	
858.000000	2.024807	0.000000	1.684312	0.000000	
859.000000	2.024110	0.000000	1.684058	0.000000	
860.000000	2.023418	0.000000	1.683807	0.000000	
861.000000	2.022731	0.000000	1.683557	0.000000	
862.000000	2.022049	0.000000	1.683309	0.000000	
863.000000	2.021372	0.000000	1.683063	0.000000	
864.000000	2.020700	0.000000	1.682818	0.000000	
865.000000	2.020033	0.000000	1.682575	0.000000	
866.000000	2.019370	0.000000	1.682334	0.000000	
867.000000	2.018712	0.000000	1.682095	0.000000	
868.000000	2.018058	0.000000	1.681857	0.000000	
869.000000	2.017409	0.000000	1.681621	0.000000	
870.000000	2.016765	0.000000	1.681386	0.000000	
871.000000	2.016125	0.000000	1.681153	0.000000	
872.000000	2.015490	0.000000	1.680922	0.000000	
873.000000	2.014859	0.000000	1.680692	0.000000	
874.000000	2.014232	0.000000	1.680464	0.000000	
875.000000	2.013610	0.000000	1.680238	0.000000	
876.000000	2.012991	0.000000	1.680012	0.000000	
877.000000	2.012378	0.000000	1.679789	0.000000	
878.000000	2.011768	0.000000	1.679567	0.000000	
879.000000	2.011162	0.000000	1.679346	0.000000	
880.000000	2.010560	0.000000	1.679127	0.000000	
881.000000	2.009963	0.000000	1.678910	0.000000	
882.000000	2.009369	0.000000	1.678694	0.000000	
883.000000	2.008780	0.000000	1.678479	0.000000	
884.000000	2.008194	0.000000	1.678265	0.000000	
885.000000	2.007612	0.000000	1.678053	0.000000	
886.000000	2.007034	0.000000	1.677843	0.000000	
887.000000	2.006460	0.000000	1.677634	0.000000	
888.000000	2.005889	0.000000	1.677426	0.000000	
889.000000	2.005322	0.000000	1.677219	0.000000	
890.000000	2.004759	0.000000	1.677014	0.000000	
891.000000	2.004200	0.000000	1.676810	0.000000	
892.000000	2.003644	0.000000	1.676608	0.000000	
893.000000	2.003092	0.000000	1.676407	0.000000	
894.000000	2.002543	0.000000	1.676207	0.000000	
895.000000	2.001998	0.000000	1.676008	0.000000	
896.000000	2.001456	0.000000	1.675811	0.000000	
897.000000	2.000918	0.000000	1.675614	0.000000	
898.000000	2.000383	0.000000	1.675419	0.000000	
899.000000	1.999852	0.000000	1.675226	0.000000	
900.000000	1.999324	0.000000	1.675033	0.000000	
901.000000	1.998799	0.000000	1.674842	0.000000	
902.000000	1.998278	0.000000	1.674652	0.000000	
903.000000	1.997759	0.000000	1.674463	0.000000	
904.000000	1.997244	0.000000	1.674275	0.000000	
905.000000	1.996732	0.000000	1.674088	0.000000	
906.000000	1.996224	0.000000	1.673903	0.000000	
907.000000	1.995718	0.000000	1.673718	0.000000	
908.000000	1.995216	0.000000	1.673535	0.000000	
909.000000	1.994716	0.000000	1.673353	0.000000	
910.000000	1.994220	0.000000	1.673172	0.000000	
911.000000	1.993727	0.000000	1.672992	0.000000	
912.000000	1.993236	0.000000	1.672813	0.000000	
913.000000	1.992749	0.000000	1.672635	0.000000	
914.000000	1.992265	0.000000	1.672458	0.000000	
915.000000	1.991783	0.000000	1.672283	0.000000	
916.000000	1.991305	0.000000	1.672108	0.000000	
917.000000	1.990829	0.000000	1.671934	0.000000	
918.000000	1.990356	0.000000	1.671762	0.000000	
919.000000	1.989886	0.000000	1.671590	0.000000	
920.000000	1.989418	0.000000	1.671420	0.000000	
921.000000	1.988954	0.000000	1.671250	0.000000	
922.000000	1.988492	0.000000	1.671081	0.000000	
923.000000	1.988033	0.000000	1.670914	0.000000	
924.000000	1.987576	0.000000	1.670747	0.000000	
925.000000	1.987123	0.000000	1.670581	0.000000	
926.000000	1.986671	0.000000	1.670417	0.000000	
927.000000	1.986223	0.000000	1.670253	0.000000	
928.000000	1.985777	0.000000	1.670090	0.000000	
929.000000	1.985333	0.000000	1.669928	0.000000	
930.000000	1.984893	0.000000	1.669767	0.000000	
931.000000	1.984454	0.000000	1.669607	0.000000	
932.000000	1.984019	0.000000	1.669448	0.000000	
933.000000	1.983585	0.000000	1.669290	0.000000	
934.000000	1.983154	0.000000	1.669132	0.000000	
935.000000	1.982726	0.000000	1.668976	0.000000	
936.000000	1.982300	0.000000	1.668820	0.000000	
937.000000	1.981876	0.000000	1.668665	0.000000	
938.000000	1.981455	0.000000	1.668512	0.000000	
939.000000	1.981036	0.000000	1.668359	0.000000	
940.000000	1.980620	0.000000	1.668206	0.000000	
941.000000	1.980206	0.000000	1.668055	0.000000	
942.000000	1.979794	0.000000	1.667904	0.000000	
943.000000	1.979384	0.000000	1.667755	0.000000	
944.000000	1.978977	0.000000	1.667606	0.000000	
945.000000	1.978572	0.000000	1.667458	0.000000	
946.000000	1.978169	0.000000	1.667311	0.000000	
947.000000	1.977768	0.000000	1.667164	0.000000	
948.000000	1.977370	0.000000	1.667019	0.000000	
949.000000	1.976974	0.000000	1.666874	0.000000	
950.000000	1.976580	0.000000	1.666730	0.000000	
951.000000	1.976188	0.000000	1.666586	0.000000	
952.000000	1.975798	0.000000	1.666444	0.000000	
953.000000	1.975410	0.000000	1.666302	0.000000	
954.000000	1.975024	0.000000	1.666161	0.000000	
955.000000	1.974641	0.000000	1.666021	0.000000	
956.000000	1.974259	0.000000	1.665881	0.000000	
957.000000	1.973880	0.000000	1.665742	0.000000	
958.000000	1.973502	0.000000	1.665604	0.000000	
959.000000	1.973127	0.000000	1.665467	0.000000	
960.000000	1.972753	0.000000	1.665330	0.000000	
961.000000	1.972382	0.000000	1.665194	0.000000	
962.000000	1.972012	0.000000	1.665059	0.000000	
963.000000	1.971645	0.000000	1.664925	0.000000	
964.000000	1.971279	0.000000	1.664791	0.000000	
965.000000	1.970915	0.000000	1.664658	0.000000	
966.000000	1.970553	0.000000	1.664525	0.000000	
967.000000	1.970193	0.000000	1.664394	0.000000	
968.000000	1.969835	0.000000	1.664263	0.000000	
969.000000	1.969479	0.000000	1.664132	0.000000	
970.000000	1.969125	0.000000	1.664003	0.000000	
971.000000	1.968772	0.000000	1.663874	0.000000	
972.000000	1.968421	0.000000	1.663745	0.000000	
973.000000	1.968072	0.000000	1.663617	0.000000	
974.000000	1.967725	0.000000	1.663490	0.000000	
975.000000	1.967380	0.000000	1.663364	0.000000	
976.000000	1.967036	0.000000	1.663238	0.000000	
977.000000	1.966694	0.000000	1.663113	0.000000	
978.000000	1.966354	0.000000	1.662988	0.000000	
979.000000	1.966016	0.000000	1.662865	0.000000	
980.000000	1.965679	0.000000	1.662741	0.000000	
981.000000	1.965344	0.000000	1.662619	0.000000	
982.000000	1.965010	0.000000	1.662496	0.000000	
983.000000	1.964679	0.000000	1.662375	0.000000	
984.000000	1.964349	0.000000	1.662254	0.000000	
985.000000	1.964020	0.000000	1.662134	0.000000	
986.000000	1.963694	0.000000	1.662014	0.000000	
987.000000	1.963368	0.000000	1.661895	0.000000	
988.000000	1.963045	0.000000	1.661777	0.000000	
989.000000	1.962723	0.000000	1.661659	0.000000	
990.000000	1.962403	0.000000	1.661541	0.000000	
991.000000	1.962084	0.000000	1.661425	0.000000	
992.000000	1.961767	0.000000	1.661308	0.000000	
993.000000	1.961451	0.000000	1.661193	0.000000	
994.000000	1.961137	0.000000	1.661078	0.000000	
995.000000	1.960824	0.000000	1.660963	0.000000	
996.000000	1.960513	0.000000	1.660849	0.000000	
997.000000	1.960204	0.000000	1.660736	0.000000	
998.000000	1.959896	0.000000	1.660623	0.000000	
999.000000	1.959589	0.000000	1.660510	0.000000	
1000.000000	1.959284	0.000000	1.660399	0.000000	
1002.500000	1.958528	0.000000	1.660121	0.000000	
1005.000000	1.957780	0.000000	1.659847	0.000000	
1007.500000	1.957042	0.000000	1.659577	0.000000	
1010.000000	1.956312	0.000000	1.659309	0.000000	
1012.500000	1.955591	0.000000	1.659045	0.000000	
1015.000000	1.954878	0.000000	1.658783	0.000000	
1017.500000	1.954173	0.000000	1.658525	0.000000	
1020.000000	1.953477	0.000000	1.658269	0.000000	
1022.500000	1.952788	0.000000	1.658017	0.000000	
1025.000000	1.952107	0.000000	1.657767	0.000000	
1027.500000	1.951434	0.000000	1.657520	0.000000	
1030.000000	1.950769	0.000000	1.657276	0.000000	
1032.500000	1.950111	0.000000	1.657034	0.000000
