Repository: ifoo07/PhD-Thesis-Data

This folder contains snapshots and raw data from the ellipsometry analysis software CompleteEase with all the relevant data about the fitting of SE data used in my thesis. A .txt file in each folder details the fitting method followed for each material.

File: SE data/DTDCPB_SE_Fitting/DTDCPB_nk.fmf (part 1 of 2)
; -*- coding: utf-8; fmf-version: 1.1 -*-

[*reference]
title	:optical constants of DTDCPB 
short name	: DTDCPB
long name	: 
creator	: Irfan
creator fullname	: Irfan Habib
created	:
place	:
measurement type	:optical constants
method	:Fitting ellipsometry data
comment	: 
from literature	:FALSE
references	:
references comment	:
error	:FALSE
error code	:NaN

[processing parameters]
substrate temperature	:room temperature
wafer number	:    

[setup]
fit program	:CompleteEase
fit program version	:6.69

[batches]
batch number material 1	:  	
batch number material 2	:
batch number material 3	:

[input parameters]
;evaluation	
spectral range start	  : 210 nm
spectral range end	  : 1600 nm
spectral resolution	  : 1 nm


spectral measurement ID 	:  
data used for fit: Si, SiO2, Glass, and trans
substrate thickness			: 
substrate file 				: 	
substrate file ID				: 
additional layers  	: 
additional layer IDs	:
fit type				: Anisotropic Bspline
fit process file:	 



[output parameter]
mse : 6
optimized thickness: 59
snap file: DTDCPB_RT.SEsnap
mean absolute error n	:  
mean absolute error k	:  
max absolute error n	:  
max absolute error k 	:  				
comment			: checked sensitivity in Ez direction already

[*data definitions]
wavelength	:\lambda [nm]
n_ordinary	:n_x(\lambda) 
k_ordinary	:\kappa_x(\lambda) 
n_extraordinary	:n_z(\lambda) 
k_extraordinary	:\kappa_z(\lambda)



[*data]
210.000000	1.750863	0.606577	1.789665	0.590187	
211.000000	1.788857	0.579334	1.837979	0.569659	
212.000000	1.814203	0.549119	1.876402	0.542456	
213.000000	1.828650	0.521489	1.905300	0.512317	
214.000000	1.836473	0.500841	1.926123	0.482158	
215.000000	1.844734	0.487098	1.941319	0.453313	
216.000000	1.856520	0.475776	1.952322	0.425660	
217.000000	1.871728	0.463066	1.959864	0.399158	
218.000000	1.888210	0.446088	1.964498	0.373825	
219.000000	1.902579	0.424846	1.966694	0.349581	
220.000000	1.913454	0.400959	1.966696	0.326284	
221.000000	1.920433	0.375733	1.964573	0.303830	
222.000000	1.923543	0.350256	1.960145	0.282194	
223.000000	1.923075	0.325338	1.953090	0.261870	
224.000000	1.919349	0.301626	1.943575	0.243650	
225.000000	1.912793	0.279735	1.932145	0.228284	
226.000000	1.904085	0.260226	1.919853	0.216425	
227.000000	1.894165	0.243171	1.908260	0.207796	
228.000000	1.883594	0.228274	1.898148	0.201373	
229.000000	1.872706	0.215274	1.889742	0.196186	
230.000000	1.861741	0.203939	1.882862	0.191335	
231.000000	1.850874	0.194047	1.876854	0.186323	
232.000000	1.840228	0.185383	1.871278	0.181222	
233.000000	1.829874	0.177743	1.865969	0.176136	
234.000000	1.819838	0.170932	1.860888	0.171152	
235.000000	1.810085	0.164778	1.856145	0.166294	
236.000000	1.800552	0.159178	1.851849	0.161344	
237.000000	1.791194	0.154054	1.847912	0.156020	
238.000000	1.781953	0.149328	1.844115	0.150063	
239.000000	1.772730	0.144932	1.840058	0.143241	
240.000000	1.763353	0.140886	1.835061	0.135647	
241.000000	1.753740	0.137342	1.828730	0.127827	
242.000000	1.743902	0.134455	1.820986	0.120324	
243.000000	1.733919	0.132368	1.811933	0.113651	
244.000000	1.723957	0.131210	1.801899	0.108280	
245.000000	1.714264	0.130965	1.791423	0.104370	
246.000000	1.704987	0.131515	1.780850	0.101840	
247.000000	1.696212	0.132741	1.770424	0.100614	
248.000000	1.687990	0.134530	1.760352	0.100616	
249.000000	1.680346	0.136775	1.750865	0.101766	
250.000000	1.673285	0.139380	1.742206	0.103869	
251.000000	1.666801	0.142260	1.734499	0.106659	
252.000000	1.660883	0.145332	1.727786	0.109878	
253.000000	1.655503	0.148518	1.722037	0.113279	
254.000000	1.650614	0.151743	1.717138	0.116629	
255.000000	1.646144	0.154971	1.712882	0.119820	
256.000000	1.642048	0.158198	1.709138	0.122854	
257.000000	1.638301	0.161420	1.705830	0.125739	
258.000000	1.634886	0.164632	1.702909	0.128480	
259.000000	1.631801	0.167829	1.700344	0.131082	
260.000000	1.629062	0.170990	1.698133	0.133534	
261.000000	1.626674	0.174056	1.696262	0.135789	
262.000000	1.624609	0.176966	1.694695	0.137797	
263.000000	1.622822	0.179665	1.693377	0.139510	
264.000000	1.621250	0.182100	1.692241	0.140887	
265.000000	1.619799	0.184231	1.691189	0.141892	
266.000000	1.618342	0.186076	1.690093	0.142546	
267.000000	1.616804	0.187705	1.688873	0.142921	
268.000000	1.615142	0.189182	1.687480	0.143083	
269.000000	1.613330	0.190569	1.685882	0.143095	
270.000000	1.611354	0.191923	1.684057	0.143018	
271.000000	1.609208	0.193298	1.681987	0.142908	
272.000000	1.606891	0.194750	1.679661	0.142834	
273.000000	1.604415	0.196333	1.677083	0.142865	
274.000000	1.601800	0.198096	1.674275	0.143068	
275.000000	1.599074	0.200087	1.671266	0.143507	
276.000000	1.596272	0.202351	1.668104	0.144240	
277.000000	1.593447	0.204927	1.664857	0.145322	
278.000000	1.590663	0.207832	1.661616	0.146766	
279.000000	1.587970	0.211067	1.658446	0.148557	
280.000000	1.585414	0.214632	1.655393	0.150676	
281.000000	1.583042	0.218526	1.652502	0.153108	
282.000000	1.580904	0.222745	1.649811	0.155838	
283.000000	1.579059	0.227284	1.647364	0.158848	
284.000000	1.577589	0.232116	1.645214	0.162112	
285.000000	1.576554	0.237166	1.643401	0.165578	
286.000000	1.575982	0.242359	1.641946	0.169193	
287.000000	1.575881	0.247626	1.640860	0.172908	
288.000000	1.576249	0.252899	1.640149	0.176675	
289.000000	1.577071	0.258119	1.639809	0.180447	
290.000000	1.578321	0.263228	1.639833	0.184183	
291.000000	1.579957	0.268189	1.640207	0.187841	
292.000000	1.581949	0.272979	1.640915	0.191384	
293.000000	1.584270	0.277578	1.641935	0.194774	
294.000000	1.586896	0.281967	1.643240	0.197980	
295.000000	1.589800	0.286128	1.644799	0.200970	
296.000000	1.592957	0.290046	1.646572	0.203716	
297.000000	1.596336	0.293708	1.648504	0.206196	
298.000000	1.599905	0.297110	1.650526	0.208419	
299.000000	1.603638	0.300256	1.652594	0.210426	
300.000000	1.607517	0.303151	1.654691	0.212255	
301.000000	1.611526	0.305799	1.656811	0.213943	
302.000000	1.615654	0.308204	1.658960	0.215521	
303.000000	1.619892	0.310370	1.661158	0.217019	
304.000000	1.624236	0.312298	1.663439	0.218464	
305.000000	1.628691	0.313985	1.665878	0.219853	
306.000000	1.633257	0.315408	1.668526	0.221117	
307.000000	1.637918	0.316544	1.671385	0.222181	
308.000000	1.642653	0.317375	1.674435	0.222976	
309.000000	1.647435	0.317884	1.677636	0.223439	
310.000000	1.652234	0.318054	1.680932	0.223513	
311.000000	1.657011	0.317875	1.684243	0.223149	
312.000000	1.661720	0.317337	1.687454	0.222304	
313.000000	1.666295	0.316455	1.690392	0.221011	
314.000000	1.670695	0.315268	1.692952	0.219401	
315.000000	1.674894	0.313817	1.695095	0.217598	
316.000000	1.678877	0.312135	1.696817	0.215719	
317.000000	1.682630	0.310258	1.698137	0.213871	
318.000000	1.686147	0.308214	1.699096	0.212154	
319.000000	1.689420	0.306033	1.699762	0.210663	
320.000000	1.692444	0.303743	1.700238	0.209482	
321.000000	1.695207	0.301377	1.700695	0.208639	
322.000000	1.697708	0.298979	1.701260	0.208052	
323.000000	1.699960	0.296591	1.701995	0.207633	
324.000000	1.701982	0.294254	1.702929	0.207300	
325.000000	1.703799	0.292004	1.704071	0.206975	
326.000000	1.705446	0.289874	1.705412	0.206588	
327.000000	1.706965	0.287895	1.706929	0.206072	
328.000000	1.708411	0.286096	1.708581	0.205365	
329.000000	1.709871	0.284492	1.710296	0.204415	
330.000000	1.711448	0.283039	1.711979	0.203224	
331.000000	1.713192	0.281647	1.713575	0.201833	
332.000000	1.715116	0.280237	1.715056	0.200278	
333.000000	1.717217	0.278737	1.716403	0.198593	
334.000000	1.719475	0.277077	1.717606	0.196810	
335.000000	1.721857	0.275195	1.718665	0.194958	
336.000000	1.724316	0.273034	1.719584	0.193065	
337.000000	1.726786	0.270540	1.720374	0.191157	
338.000000	1.729174	0.267670	1.721064	0.189257	
339.000000	1.731356	0.264444	1.721691	0.187358	
340.000000	1.733256	0.260926	1.722275	0.185435	
341.000000	1.734833	0.257176	1.722816	0.183460	
342.000000	1.736057	0.253250	1.723308	0.181411	
343.000000	1.736909	0.249199	1.723735	0.179265	
344.000000	1.737377	0.245071	1.724076	0.177001	
345.000000	1.737452	0.240912	1.724301	0.174601	
346.000000	1.737129	0.236765	1.724370	0.172047	
347.000000	1.736407	0.232672	1.724225	0.169323	
348.000000	1.735278	0.228677	1.723771	0.166435	
349.000000	1.733741	0.224834	1.722916	0.163466	
350.000000	1.731810	0.221199	1.721626	0.160513	
351.000000	1.729502	0.217825	1.719893	0.157672	
352.000000	1.726846	0.214762	1.717728	0.155031	
353.000000	1.723872	0.212060	1.715156	0.152675	
354.000000	1.720621	0.209767	1.712216	0.150686	
355.000000	1.717139	0.207928	1.708962	0.149144	
356.000000	1.713483	0.206586	1.705467	0.148124	
357.000000	1.709723	0.205783	1.701828	0.147699	
358.000000	1.705959	0.205548	1.698197	0.147920	
359.000000	1.702299	0.205854	1.694739	0.148742	
360.000000	1.698811	0.206656	1.691553	0.150078	
361.000000	1.695545	0.207907	1.688701	0.151847	
362.000000	1.692543	0.209566	1.686227	0.153971	
363.000000	1.689837	0.211592	1.684159	0.156372	
364.000000	1.687456	0.213944	1.682514	0.158977	
365.000000	1.685424	0.216583	1.681294	0.161716	
366.000000	1.683760	0.219469	1.680494	0.164520	
367.000000	1.682483	0.222566	1.680095	0.167324	
368.000000	1.681609	0.225836	1.680063	0.170067	
369.000000	1.681154	0.229240	1.680339	0.172703	
370.000000	1.681132	0.232729	1.680870	0.175231	
371.000000	1.681546	0.236258	1.681624	0.177655	
372.000000	1.682393	0.239781	1.682582	0.179978	
373.000000	1.683667	0.243255	1.683728	0.182204	
374.000000	1.685357	0.246640	1.685051	0.184335	
375.000000	1.687449	0.249895	1.686545	0.186374	
376.000000	1.689926	0.252986	1.688204	0.188323	
377.000000	1.692769	0.255877	1.690028	0.190185	
378.000000	1.695955	0.258536	1.692017	0.191959	
379.000000	1.699459	0.260934	1.694180	0.193649	
380.000000	1.703251	0.263042	1.696532	0.195251	
381.000000	1.707299	0.264842	1.699099	0.196742	
382.000000	1.711573	0.266318	1.701884	0.198088	
383.000000	1.716046	0.267456	1.704883	0.199255	
384.000000	1.720691	0.268243	1.708085	0.200213	
385.000000	1.725479	0.268668	1.711475	0.200933	
386.000000	1.730383	0.268720	1.715032	0.201389	
387.000000	1.735372	0.268389	1.718735	0.201555	
388.000000	1.740418	0.267666	1.722555	0.201409	
389.000000	1.745488	0.266545	1.726461	0.200929	
390.000000	1.750549	0.265018	1.730420	0.200095	
391.000000	1.755561	0.263079	1.734387	0.198889	
392.000000	1.760478	0.260727	1.738306	0.197298	
393.000000	1.765242	0.257978	1.742108	0.195335	
394.000000	1.769816	0.254869	1.745744	0.193041	
395.000000	1.774175	0.251433	1.749187	0.190455	
396.000000	1.778300	0.247700	1.752417	0.187611	
397.000000	1.782178	0.243699	1.755418	0.184543	
398.000000	1.785796	0.239457	1.758182	0.181282	
399.000000	1.789147	0.234998	1.760703	0.177858	
400.000000	1.792225	0.230348	1.762977	0.174299	
401.000000	1.795025	0.225528	1.765006	0.170631	
402.000000	1.797543	0.220560	1.766793	0.166881	
403.000000	1.799778	0.215464	1.768342	0.163073	
404.000000	1.801728	0.210261	1.769664	0.159230	
405.000000	1.803394	0.204968	1.770775	0.155373	
406.000000	1.804775	0.199603	1.771695	0.151514	
407.000000	1.805874	0.194186	1.772439	0.147652	
408.000000	1.806692	0.188731	1.773016	0.143791	
409.000000	1.807233	0.183257	1.773432	0.139932	
410.000000	1.807501	0.177779	1.773692	0.136078	
411.000000	1.807501	0.172312	1.773801	0.132229	
412.000000	1.807237	0.166871	1.773763	0.128389	
413.000000	1.806716	0.161470	1.773579	0.124559	
414.000000	1.805944	0.156123	1.773252	0.120741	
415.000000	1.804929	0.150842	1.772784	0.116937	
416.000000	1.803680	0.145643	1.772176	0.113149	
417.000000	1.802206	0.140536	1.771429	0.109379	
418.000000	1.800518	0.135534	1.770541	0.105629	
419.000000	1.798632	0.130649	1.769511	0.101901	
420.000000	1.796565	0.125884	1.768334	0.098201	
421.000000	1.794328	0.121240	1.767011	0.094537	
422.000000	1.791932	0.116717	1.765542	0.090915	
423.000000	1.789385	0.112316	1.763928	0.087343	
424.000000	1.786693	0.108037	1.762171	0.083827	
425.000000	1.783864	0.103881	1.760274	0.080374	
426.000000	1.780904	0.099850	1.758239	0.076991	
427.000000	1.777818	0.095945	1.756071	0.073685	
428.000000	1.774612	0.092165	1.753772	0.070460	
429.000000	1.771291	0.088514	1.751346	0.067324	
430.000000	1.767860	0.084992	1.748799	0.064283	
431.000000	1.764324	0.081599	1.746135	0.061341	
432.000000	1.760687	0.078338	1.743360	0.058506	
433.000000	1.756954	0.075210	1.740481	0.055782	
434.000000	1.753129	0.072215	1.737506	0.053175	
435.000000	1.749218	0.069356	1.734445	0.050685	
436.000000	1.745224	0.066633	1.731305	0.048313	
437.000000	1.741152	0.064048	1.728090	0.046059	
438.000000	1.737007	0.061601	1.724807	0.043922	
439.000000	1.732791	0.059294	1.721461	0.041903	
440.000000	1.728510	0.057128	1.718055	0.040003	
441.000000	1.724169	0.055105	1.714594	0.038220	
442.000000	1.719770	0.053226	1.711083	0.036556	
443.000000	1.715320	0.051491	1.707525	0.035011	
444.000000	1.710822	0.049903	1.703925	0.033585	
445.000000	1.706282	0.048463	1.700286	0.032278	
446.000000	1.701705	0.047172	1.696613	0.031090	
447.000000	1.697095	0.046031	1.692910	0.030023	
448.000000	1.692460	0.045042	1.689181	0.029076	
449.000000	1.687805	0.044207	1.685430	0.028249	
450.000000	1.683139	0.043524	1.681664	0.027543	
451.000000	1.678472	0.042992	1.677887	0.026956	
452.000000	1.673809	0.042607	1.674104	0.026485	
453.000000	1.669155	0.042364	1.670319	0.026129	
454.000000	1.664516	0.042259	1.666535	0.025884	
455.000000	1.659895	0.042289	1.662755	0.025750	
456.000000	1.655295	0.042451	1.658982	0.025724	
457.000000	1.650720	0.042740	1.655218	0.025804	
458.000000	1.646173	0.043153	1.651467	0.025987	
459.000000	1.641655	0.043687	1.647729	0.026273	
460.000000	1.637170	0.044338	1.644008	0.026659	
461.000000	1.632720	0.045102	1.640304	0.027143	
462.000000	1.628306	0.045977	1.636621	0.027724	
463.000000	1.623929	0.046958	1.632960	0.028399	
464.000000	1.619590	0.048043	1.629322	0.029167	
465.000000	1.615291	0.049228	1.625709	0.030026	
466.000000	1.611032	0.050510	1.622121	0.030974	
467.000000	1.606812	0.051887	1.618561	0.032009	
468.000000	1.602631	0.053356	1.615029	0.033130	
469.000000	1.598488	0.054917	1.611525	0.034336	
470.000000	1.594383	0.056568	1.608051	0.035626	
471.000000	1.590318	0.058308	1.604609	0.036999	
472.000000	1.586293	0.060137	1.601198	0.038453	
473.000000	1.582307	0.062053	1.597821	0.039987	
474.000000	1.578363	0.064055	1.594478	0.041600	
475.000000	1.574460	0.066143	1.591170	0.043291	
476.000000	1.570600	0.068314	1.587898	0.045058	
477.000000	1.566782	0.070568	1.584663	0.046901	
478.000000	1.563007	0.072904	1.581465	0.048819	
479.000000	1.559276	0.075321	1.578306	0.050810	
480.000000	1.555589	0.077817	1.575185	0.052873	
481.000000	1.551947	0.080392	1.572104	0.055007	
482.000000	1.548349	0.083044	1.569063	0.057210	
483.000000	1.544797	0.085773	1.566062	0.059483	
484.000000	1.541288	0.088577	1.563101	0.061823	
485.000000	1.537824	0.091455	1.560180	0.064229	
486.000000	1.534402	0.094408	1.557297	0.066702	
487.000000	1.531021	0.097437	1.554451	0.069243	
488.000000	1.527682	0.100542	1.551643	0.071852	
489.000000	1.524385	0.103726	1.548874	0.074531	
490.000000	1.521132	0.106988	1.546145	0.077281	
491.000000	1.517922	0.110331	1.543456	0.080102	
492.000000	1.514758	0.113756	1.540809	0.082996	
493.000000	1.511641	0.117263	1.538206	0.085964	
494.000000	1.508572	0.120853	1.535647	0.089005	
495.000000	1.505554	0.124527	1.533136	0.092122	
496.000000	1.502588	0.128286	1.530674	0.095314	
497.000000	1.499676	0.132130	1.528263	0.098583	
498.000000	1.496821	0.136061	1.525905	0.101928	
499.000000	1.494024	0.140078	1.523603	0.105350	
500.000000	1.491288	0.144182	1.521359	0.108850	
501.000000	1.488616	0.148374	1.519177	0.112428	
502.000000	1.486011	0.152653	1.517058	0.116085	
503.000000	1.483475	0.157020	1.515007	0.119819	
504.000000	1.481011	0.161475	1.513027	0.123632	
505.000000	1.478622	0.166018	1.511122	0.127523	
506.000000	1.476312	0.170649	1.509296	0.131491	
507.000000	1.474085	0.175366	1.507554	0.135534	
508.000000	1.471943	0.180168	1.505899	0.139649	
509.000000	1.469889	0.185055	1.504334	0.143834	
510.000000	1.467927	0.190024	1.502862	0.148086	
511.000000	1.466060	0.195076	1.501485	0.152402	
512.000000	1.464289	0.200208	1.500205	0.156781	
513.000000	1.462619	0.205419	1.499026	0.161220	
514.000000	1.461053	0.210708	1.497949	0.165715	
515.000000	1.459593	0.216072	1.496977	0.170266	
516.000000	1.458242	0.221511	1.496111	0.174868	
517.000000	1.457004	0.227022	1.495353	0.179519	
518.000000	1.455881	0.232603	1.494706	0.184217	
519.000000	1.454877	0.238254	1.494171	0.188959	
520.000000	1.453994	0.243970	1.493750	0.193742	
521.000000	1.453237	0.249751	1.493445	0.198564	
522.000000	1.452607	0.255593	1.493258	0.203421	
523.000000	1.452109	0.261496	1.493190	0.208312	
524.000000	1.451746	0.267455	1.493245	0.213233	
525.000000	1.451521	0.273468	1.493423	0.218181	
526.000000	1.451439	0.279534	1.493726	0.223155	
527.000000	1.451505	0.285647	1.494160	0.228149	
528.000000	1.451723	0.291803	1.494725	0.233160	
529.000000	1.452098	0.297995	1.495425	0.238183	
530.000000	1.452631	0.304216	1.496260	0.243210	
531.000000	1.453324	0.310461	1.497231	0.248238	
532.000000	1.454178	0.316724	1.498337	0.253262	
533.000000	1.455195	0.322997	1.499579	0.258275	
534.000000	1.456373	0.329276	1.500957	0.263273	
535.000000	1.457714	0.335556	1.502468	0.268252	
536.000000	1.459218	0.341829	1.504114	0.273208	
537.000000	1.460882	0.348092	1.505891	0.278134	
538.000000	1.462708	0.354339	1.507800	0.283029	
539.000000	1.464694	0.360564	1.509838	0.287886	
540.000000	1.466840	0.366764	1.512004	0.292704	
541.000000	1.469143	0.372934	1.514296	0.297476	
542.000000	1.471603	0.379068	1.516713	0.302201	
543.000000	1.474218	0.385163	1.519253	0.306875	
544.000000	1.476988	0.391214	1.521914	0.311494	
545.000000	1.479909	0.397217	1.524693	0.316054	
546.000000	1.482982	0.403169	1.527590	0.320554	
547.000000	1.486204	0.409066	1.530602	0.324990	
548.000000	1.489574	0.414904	1.533727	0.329360	
549.000000	1.493091	0.420679	1.536964	0.333660	
550.000000	1.496753	0.426388	1.540311	0.337888	
551.000000	1.500562	0.432026	1.543767	0.342040	
552.000000	1.504516	0.437589	1.547332	0.346114	
553.000000	1.508612	0.443070	1.551002	0.350104	
554.000000	1.512848	0.448465	1.554776	0.354007	
555.000000	1.517222	0.453768	1.558649	0.357818	
556.000000	1.521728	0.458974	1.562620	0.361536	
557.000000	1.526365	0.464080	1.566684	0.365155	
558.000000	1.531127	0.469082	1.570838	0.368675	
559.000000	1.536011	0.473977	1.575078	0.372091	
560.000000	1.541013	0.478760	1.579401	0.375401	
561.000000	1.546128	0.483429	1.583803	0.378604	
562.000000	1.551353	0.487981	1.588280	0.381696	
563.000000	1.556684	0.492414	1.592827	0.384676	
564.000000	1.562115	0.496725	1.597442	0.387542	
565.000000	1.567643	0.500912	1.602120	0.390293	
566.000000	1.573264	0.504973	1.606857	0.392927	
567.000000	1.578972	0.508907	1.611648	0.395442	
568.000000	1.584765	0.512712	1.616491	0.397838	
569.000000	1.590638	0.516387	1.621380	0.400114	
570.000000	1.596587	0.519930	1.626312	0.402268	
571.000000	1.602607	0.523340	1.631282	0.404300	
572.000000	1.608695	0.526618	1.636286	0.406210	
573.000000	1.614847	0.529761	1.641320	0.407996	
574.000000	1.621058	0.532770	1.646379	0.409659	
575.000000	1.627326	0.535643	1.651457	0.411198	
576.000000	1.633644	0.538382	1.656551	0.412614	
577.000000	1.640011	0.540984	1.661654	0.413906	
578.000000	1.646421	0.543452	1.666761	0.415080	
579.000000	1.652872	0.545785	1.671867	0.416136	
580.000000	1.659360	0.547983	1.676970	0.417078	
581.000000	1.665882	0.550047	1.682067	0.417909	
582.000000	1.672434	0.551978	1.687155	0.418631	
583.000000	1.679013	0.553775	1.692232	0.419247	
584.000000	1.685617	0.555440	1.697295	0.419758	
585.000000	1.692243	0.556974	1.702344	0.420168	
586.000000	1.698887	0.558375	1.707375	0.420477	
587.000000	1.705547	0.559647	1.712388	0.420689	
588.000000	1.712220	0.560788	1.717380	0.420806	
589.000000	1.718904	0.561800	1.722351	0.420828	
590.000000	1.725596	0.562684	1.727299	0.420759	
591.000000	1.732294	0.563440	1.732223	0.420600	
592.000000	1.738994	0.564068	1.737121	0.420353	
593.000000	1.745696	0.564571	1.741994	0.420019	
594.000000	1.752396	0.564949	1.746839	0.419601	
595.000000	1.759091	0.565201	1.751656	0.419100	
596.000000	1.765782	0.565331	1.756444	0.418517	
597.000000	1.772464	0.565337	1.761203	0.417854	
598.000000	1.779135	0.565221	1.765931	0.417112	
599.000000	1.785795	0.564984	1.770628	0.416294	
600.000000	1.792440	0.564626	1.775294	0.415400	
601.000000	1.799069	0.564149	1.779929	0.414432	
602.000000	1.805679	0.563554	1.784531	0.413391	
603.000000	1.812270	0.562840	1.789100	0.412278	
604.000000	1.818839	0.562010	1.793637	0.411094	
605.000000	1.825384	0.561063	1.798142	0.409841	
606.000000	1.831905	0.560000	1.802614	0.408518	
607.000000	1.838398	0.558823	1.807055	0.407127	
608.000000	1.844863	0.557531	1.811463	0.405666	
609.000000	1.851297	0.556125	1.815838	0.404136	
610.000000	1.857699	0.554607	1.820180	0.402537	
611.000000	1.864066	0.552975	1.824486	0.400868	
612.000000	1.870398	0.551232	1.828757	0.399132	
613.000000	1.876691	0.549378	1.832992	0.397326	
614.000000	1.882945	0.547413	1.837189	0.395452	
615.000000	1.889157	0.545338	1.841348	0.393510	
616.000000	1.895326	0.543154	1.845467	0.391500	
617.000000	1.901449	0.540861	1.849546	0.389422	
618.000000	1.907525	0.538461	1.853583	0.387277	
619.000000	1.913552	0.535953	1.857577	0.385064	
620.000000	1.919528	0.533338	1.861526	0.382784	
621.000000	1.925451	0.530617	1.865431	0.380437	
622.000000	1.931319	0.527792	1.869288	0.378023	
623.000000	1.937130	0.524861	1.873097	0.375544	
624.000000	1.942882	0.521826	1.876856	0.372998	
625.000000	1.948572	0.518688	1.880564	0.370386	
626.000000	1.954200	0.515447	1.884219	0.367709	
627.000000	1.959761	0.512104	1.887819	0.364967	
628.000000	1.965255	0.508660	1.891362	0.362159	
629.000000	1.970678	0.505114	1.894847	0.359287	
630.000000	1.976028	0.501469	1.898271	0.356351	
631.000000	1.981302	0.497724	1.901633	0.353350	
632.000000	1.986497	0.493880	1.904929	0.350286	
633.000000	1.991611	0.489938	1.908157	0.347159	
634.000000	1.996639	0.485899	1.911314	0.343969	
635.000000	2.001577	0.481763	1.914395	0.340716	
636.000000	2.006422	0.477532	1.917397	0.337402	
637.000000	2.011165	0.473209	1.920313	0.334029	
638.000000	2.015802	0.468799	1.923139	0.330602	
639.000000	2.020331	0.464307	1.925871	0.327128	
640.000000	2.024749	0.459740	1.928507	0.323611	
641.000000	2.029056	0.455101	1.931048	0.320056	
642.000000	2.033249	0.450396	1.933491	0.316468	
643.000000	2.037328	0.445629	1.935837	0.312852	
644.000000	2.041293	0.440804	1.938085	0.309212	
645.000000	2.045144	0.435924	1.940235	0.305552	
646.000000	2.048879	0.430995	1.942288	0.301876	
647.000000	2.052499	0.426019	1.944245	0.298189	
648.000000	2.056005	0.421001	1.946105	0.294495	
649.000000	2.059396	0.415943	1.947870	0.290796	
650.000000	2.062672	0.410849	1.949541	0.287097	
651.000000	2.065835	0.405722	1.951119	0.283401	
652.000000	2.068884	0.400566	1.952606	0.279712	
653.000000	2.071821	0.395383	1.954002	0.276033	
654.000000	2.074645	0.390176	1.955309	0.272367	
655.000000	2.077357	0.384948	1.956529	0.268718	
656.000000	2.079958	0.379702	1.957663	0.265088	
657.000000	2.082449	0.374440	1.958714	0.261481	
658.000000	2.084831	0.369166	1.959683	0.257899	
659.000000	2.087103	0.363881	1.960572	0.254346	
660.000000	2.089268	0.358587	1.961385	0.250824	
661.000000	2.091326	0.353288	1.962122	0.247336	
662.000000	2.093277	0.347986	1.962787	0.243884	
663.000000	2.095123	0.342683	1.963381	0.240472	
664.000000	2.096865	0.337380	1.963909	0.237102	
665.000000	2.098504	0.332081	1.964373	0.233777	
666.000000	2.100040	0.326786	1.964776	0.230498	
667.000000	2.101475	0.321500	1.965122	0.227269	
668.000000	2.102809	0.316222	1.965414	0.224091	
669.000000	2.104044	0.310955	1.965658	0.220967	
670.000000	2.105181	0.305702	1.965857	0.217899	
671.000000	2.106221	0.300463	1.966018	0.214889	
672.000000	2.107164	0.295242	1.966148	0.211936	
673.000000	2.108012	0.290038	1.966255	0.209038	
674.000000	2.108766	0.284855	1.966341	0.206191	
675.000000	2.109427	0.279694	1.966411	0.203392	
676.000000	2.109997	0.274557	1.966467	0.200639	
677.000000	2.110475	0.269445	1.966511	0.197928	
678.000000	2.110864	0.264359	1.966546	0.195256	
679.000000	2.111165	0.259302	1.966574	0.192622	
680.000000	2.111378	0.254276	1.966595	0.190023	
681.000000	2.111505	0.249280	1.966611	0.187455	
682.000000	2.111547	0.244318	1.966624	0.184918	
683.000000	2.111506	0.239391	1.966634	0.182408	
684.000000	2.111382	0.234499	1.966642	0.179923	
685.000000	2.111177	0.229645	1.966649	0.177462	
686.000000	2.110892	0.224829	1.966655	0.175021	
687.000000	2.110528	0.220055	1.966660	0.172598	
688.000000	2.110087	0.215321	1.966666	0.170192	
689.000000	2.109570	0.210631	1.966671	0.167801	
690.000000	2.108978	0.205985	1.966676	0.165423	
691.000000	2.108312	0.201385	1.966682	0.163054	
692.000000	2.107574	0.196832	1.966686	0.160695	
693.000000	2.106766	0.192327	1.966691	0.158343	
694.000000	2.105888	0.187872	1.966694	0.155995	
695.000000	2.104943	0.183467	1.966696	0.153651	
696.000000	2.103930	0.179115	1.966695	0.151308	
697.000000	2.102854	0.174817	1.966692	0.148965	
698.000000	2.101713	0.170573	1.966685	0.146620	
699.000000	2.100511	0.166384	1.966674	0.144271	
700.000000	2.099249	0.162253	1.966657	0.141917	
701.000000	2.097929	0.158181	1.966633	0.139557	
702.000000	2.096551	0.154167	1.966601	0.137188	
703.000000	2.095119	0.150215	1.966560	0.134809	
704.000000	2.093634	0.146324	1.966508	0.132419	
705.000000	2.092098	0.142497	1.966443	0.130016	
706.000000	2.090513	0.138734	1.966363	0.127599	
707.000000	2.088881	0.135036	1.966266	0.125166	
708.000000	2.087205	0.131405	1.966149	0.122716	
709.000000	2.085488	0.127841	1.966010	0.120248	
710.000000	2.083732	0.124346	1.965844	0.117761	
711.000000	2.081941	0.120920	1.965646	0.115254	
712.000000	2.080119	0.117562	1.965412	0.112732	
713.000000	2.078269	0.114270	1.965139	0.110197	
714.000000	2.076392	0.111044	1.964826	0.107651	
715.000000	2.074490	0.107882	1.964470	0.105096	
716.000000	2.072565	0.104785	1.964071	0.102536	
717.000000	2.070619	0.101750	1.963627	0.099972	
718.000000	2.068653	0.098778	1.963137	0.097407	
719.000000	2.066668	0.095866	1.962601	0.094843	
720.000000	2.064667	0.093015	1.962018	0.092282	
721.000000	2.062650	0.090224	1.961388	0.089726	
722.000000	2.060619	0.087492	1.960709	0.087178	
723.000000	2.058574	0.084817	1.959984	0.084640	
724.000000	2.056518	0.082201	1.959210	0.082113	
725.000000	2.054450	0.079640	1.958388	0.079600	
726.000000	2.052373	0.077136	1.957519	0.077102	
727.000000	2.050286	0.074687	1.956602	0.074622	
728.000000	2.048191	0.072293	1.955638	0.072161	
729.000000	2.046090	0.069952	1.954627	0.069722	
730.000000	2.043982	0.067665	1.953570	0.067306	
731.000000	2.041869	0.065430	1.952466	0.064914	
732.000000	2.039751	0.063248	1.951318	0.062549	
733.000000	2.037630	0.061117	1.950124	0.060213	
734.000000	2.035506	0.059036	1.948886	0.057907	
735.000000	2.033379	0.057006	1.947605	0.055633	
736.000000	2.031252	0.055025	1.946282	0.053392	
737.000000	2.029124	0.053094	1.944917	0.051187	
738.000000	2.026996	0.051210	1.943512	0.049019	
739.000000	2.024869	0.049375	1.942067	0.046889	
740.000000	2.022744	0.047587	1.940583	0.044800	
741.000000	2.020621	0.045846	1.939063	0.042752	
742.000000	2.018501	0.044151	1.937506	0.040748	
743.000000	2.016385	0.042502	1.935915	0.038789	
744.000000	2.014273	0.040898	1.934291	0.036876	
745.000000	2.012166	0.039338	1.932635	0.035011	
746.000000	2.010064	0.037823	1.930949	0.033196	
747.000000	2.007969	0.036352	1.929234	0.031432	
748.000000	2.005882	0.034924	1.927494	0.029721	
749.000000	2.003801	0.033538	1.925729	0.028063	
750.000000	2.001729	0.032195	1.923941	0.026462	
751.000000	1.999666	0.030893	1.922135	0.024917	
752.000000	1.997613	0.029633	1.920311	0.023431	
753.000000	1.995570	0.028413	1.918473	0.022004	
754.000000	1.993539	0.027234	1.916626	0.020639	
755.000000	1.991520	0.026094	1.914774	0.019334	
756.000000	1.989514	0.024993	1.912921	0.018088	
757.000000	1.987522	0.023930	1.911069	0.016899	
758.000000	1.985544	0.022904	1.909221	0.015766	
759.000000	1.983582	0.021913	1.907378	0.014686	
760.000000	1.981634	0.020958	1.905544	0.013659	
761.000000	1.979703	0.020037	1.903718	0.012683	
762.000000	1.977788	0.019150	1.901904	0.011756	
763.000000	1.975890	0.018295	1.900102	0.010877	
764.000000	1.974008	0.017472	1.898313	0.010045	
765.000000	1.972144	0.016680	1.896540	0.009258	
766.000000	1.970298	0.015919	1.894782	0.008514	
767.000000	1.968470	0.015186	1.893041	0.007812	
768.000000	1.966659	0.014483	1.891319	0.007152	
769.000000	1.964868	0.013807	1.889615	0.006531	
770.000000	1.963095	0.013159	1.887930	0.005948	
771.000000	1.961340	0.012537	1.886266	0.005402	
772.000000	1.959605	0.011940	1.884623	0.004891	
773.000000	1.957889	0.011368	1.883001	0.004415	
774.000000	1.956192	0.010821	1.881402	0.003971	
775.000000	1.954515	0.010297	1.879825	0.003559	
776.000000	1.952858	0.009795	1.878271	0.003177	
777.000000	1.951220	0.009315	1.876741	0.002824	
778.000000	1.949601	0.008857	1.875235	0.002499	
779.000000	1.948003	0.008419	1.873753	0.002200	
780.000000	1.946424	0.008001	1.872295	0.001927	
781.000000	1.944866	0.007603	1.870862	0.001678	
782.000000	1.943327	0.007222	1.869454	0.001451	
783.000000	1.941808	0.006860	1.868071	0.001247	
784.000000	1.940309	0.006515	1.866713	0.001063	
785.000000	1.938830	0.006186	1.865380	0.000898	
786.000000	1.937370	0.005873	1.864073	0.000752	
787.000000	1.935931	0.005575	1.862791	0.000622	
788.000000	1.934511	0.005292	1.861534	0.000509	
789.000000	1.933110	0.005022	1.860302	0.000410	
790.000000	1.931730	0.004766	1.859095	0.000326	
791.000000	1.930368	0.004523	1.857913	0.000254	
792.000000	1.929026	0.004292	1.856756	0.000193	
793.000000	1.927702	0.004072	1.855623	0.000143	
794.000000	1.926398	0.003863	1.854515	0.000103	
795.000000	1.925112	0.003664	1.853430	0.000071	
796.000000	1.923845	0.003475	1.852368	0.000046	
797.000000	1.922596	0.003295	1.851330	0.000028	
798.000000	1.921365	0.003123	1.850315	0.000016	
799.000000	1.920151	0.002960	1.849321	0.000008	
800.000000	1.918955	0.002804	1.848349	0.000003	
801.000000	1.917776	0.002654	1.847397	0.000001	
802.000000	1.916614	0.002511	1.846466	0.000000	
803.000000	1.915468	0.002374	1.845553	0.000000	
804.000000	1.914337	0.002242	1.844658	0.000000	
805.000000	1.913222	0.002116	1.843780	0.000000	
806.000000	1.912120	0.001994	1.842917	0.000000	
807.000000	1.911033	0.001877	1.842068	0.000000	
808.000000	1.909960	0.001766	1.841234	0.000000	
809.000000	1.908900	0.001659	1.840414	0.000000	
810.000000	1.907854	0.001556	1.839606	0.000000	
811.000000	1.906820	0.001458	1.838811	0.000000	
812.000000	1.905800	0.001365	1.838029	0.000000	
813.000000	1.904791	0.001276	1.837258	0.000000	
814.000000	1.903795	0.001190	1.836498	0.000000	
815.000000	1.902811	0.001109	1.835750	0.000000	
816.000000	1.901839	0.001032	1.835012	0.000000	
817.000000	1.900879	0.000959	1.834284	0.000000	
818.000000	1.899930	0.000889	1.833567	0.000000	
819.000000	1.898993	0.000823	1.832859	0.000000	
820.000000	1.898067	0.000761	1.832161	0.000000	
821.000000	1.897151	0.000701	1.831473	0.000000	
822.000000	1.896247	0.000645	1.830793	0.000000	
823.000000	1.895353	0.000593	1.830122	0.000000	
824.000000	1.894470	0.000543	1.829460	0.000000	
825.000000	1.893598	0.000496	1.828806	0.000000	
826.000000	1.892735	0.000452	1.828160	0.000000	
827.000000	1.891883	0.000411	1.827522	0.000000	
828.000000	1.891041	0.000373	1.826892	0.000000	
829.000000	1.890208	0.000337	1.826270	0.000000	
830.000000	1.889385	0.000303	1.825655	0.000000	
831.000000	1.888572	0.000272	1.825047	0.000000	
832.000000	1.887768	0.000243	1.824447	0.000000	
833.000000	1.886974	0.000217	1.823853	0.000000	
834.000000	1.886189	0.000192	1.823266	0.000000	
835.000000	1.885413	0.000169	1.822686	0.000000	
836.000000	1.884646	0.000149	1.822112	0.000000	
837.000000	1.883887	0.000130	1.821545	0.000000	
838.000000	1.883138	0.000112	1.820984	0.000000	
839.000000	1.882397	0.000097	1.820429	0.000000	
840.000000	1.881665	0.000083	1.819880	0.000000	
841.000000	1.880940	0.000070	1.819337	0.000000	
842.000000	1.880225	0.000059	1.818800	0.000000	
843.000000	1.879517	0.000049	1.818268	0.000000	
844.000000	1.878817	0.000040	1.817742	0.000000	
845.000000	1.878126	0.000033	1.817222	0.000000	
846.000000	1.877442	0.000026	1.816707	0.000000	
847.000000	1.876766	0.000020	1.816197	0.000000	
848.000000	1.876097	0.000016	1.815692	0.000000	
849.000000	1.875436	0.000012	1.815193	0.000000	
850.000000	1.874782	0.000009	1.814698	0.000000	
851.000000	1.874136	0.000006	1.814208	0.000000	
852.000000	1.873496	0.000004	1.813723	0.000000	
853.000000	1.872864	0.000003	1.813243	0.000000	
854.000000	1.872238	0.000001	1.812767	0.000000	
855.000000	1.871620	0.000001	1.812296	0.000000	
856.000000	1.871008	0.000000	1.811830	0.000000	
857.000000	1.870402	0.000000	1.811368	0.000000	
858.000000	1.869803	0.000000	1.810910	0.000000	
859.000000	1.869210	0.000000	1.810457	0.000000	
860.000000	1.868623	0.000000	1.810007	0.000000	
861.000000	1.868042	0.000000	1.809562	0.000000	
862.000000	1.867467	0.000000	1.809121	0.000000	
863.000000	1.866897	0.000000	1.808684	0.000000	
864.000000	1.866333	0.000000	1.808251	0.000000	
865.000000	1.865775	0.000000	1.807822	0.000000	
866.000000	1.865221	0.000000	1.807396	0.000000	
867.000000	1.864673	0.000000	1.806975	0.000000	
868.000000	1.864130	0.000000	1.806557	0.000000	
869.000000	1.863593	0.000000	1.806143	0.000000	
870.000000	1.863060	0.000000	1.805732	0.000000	
871.000000	1.862531	0.000000	1.805325	0.000000	
872.000000	1.862008	0.000000	1.804921	0.000000	
873.000000	1.861489	0.000000	1.804521	0.000000	
874.000000	1.860975	0.000000	1.804124	0.000000	
875.000000	1.860466	0.000000	1.803731	0.000000	
876.000000	1.859961	0.000000	1.803341	0.000000	
877.000000	1.859460	0.000000	1.802954	0.000000	
878.000000	1.858964	0.000000	1.802570	0.000000	
879.000000	1.858472	0.000000	1.802189	0.000000	
880.000000	1.857984	0.000000	1.801812	0.000000	
881.000000	1.857501	0.000000	1.801438	0.000000	
882.000000	1.857021	0.000000	1.801067	0.000000	
883.000000	1.856546	0.000000	1.800698	0.000000	
884.000000	1.856074	0.000000	1.800333	0.000000	
885.000000	1.855607	0.000000	1.799970	0.000000	
886.000000	1.855143	0.000000	1.799611	0.000000	
887.000000	1.854683	0.000000	1.799254	0.000000	
888.000000	1.854227	0.000000	1.798900	0.000000	
889.000000	1.853774	0.000000	1.798549	0.000000	
890.000000	1.853325	0.000000	1.798200	0.000000	
891.000000	1.852880	0.000000	1.797855	0.000000	
892.000000	1.852438	0.000000	1.797512	0.000000	
893.000000	1.852000	0.000000	1.797171	0.000000	
894.000000	1.851565	0.000000	1.796833	0.000000	
895.000000	1.851134	0.000000	1.796498	0.000000	
896.000000	1.850706	0.000000	1.796165	0.000000	
897.000000	1.850281	0.000000	1.795835	0.000000	
898.000000	1.849860	0.000000	1.795507	0.000000	
899.000000	1.849441	0.000000	1.795181	0.000000	
900.000000	1.849026	0.000000	1.794858	0.000000	
901.000000	1.848615	0.000000	1.794538	0.000000	
902.000000	1.848206	0.000000	1.794219	0.000000	
903.000000	1.847800	0.000000	1.793903	0.000000	
904.000000	1.847397	0.000000	1.793589	0.000000	
905.000000	1.846998	0.000000	1.793278	0.000000	
906.000000	1.846601	0.000000	1.792969	0.000000	
907.000000	1.846207	0.000000	1.792662	0.000000	
908.000000	1.845817	0.000000	1.792357	0.000000	
909.000000	1.845429	0.000000	1.792054	0.000000	
910.000000	1.845043	0.000000	1.791754	0.000000	
911.000000	1.844661	0.000000	1.791455	0.000000	
912.000000	1.844281	0.000000	1.791159	0.000000	
913.000000	1.843904	0.000000	1.790864	0.000000	
914.000000	1.843530	0.000000	1.790572	0.000000	
915.000000	1.843159	0.000000	1.790282	0.000000	
916.000000	1.842790	0.000000	1.789994	0.000000	
917.000000	1.842423	0.000000	1.789707	0.000000	
918.000000	1.842060	0.000000	1.789423	0.000000	
919.000000	1.841698	0.000000	1.789140	0.000000	
920.000000	1.841340	0.000000	1.788860	0.000000	
921.000000	1.840984	0.000000	1.788581	0.000000	
922.000000	1.840630	0.000000	1.788304	0.000000	
923.000000	1.840278	0.000000	1.788029	0.000000	
924.000000	1.839929	0.000000	1.787756	0.000000	
925.000000	1.839583	0.000000	1.787485	0.000000	
926.000000	1.839239	0.000000	1.787215	0.000000	
927.000000	1.838897	0.000000	1.786947	0.000000	
928.000000	1.838557	0.000000	1.786681	0.000000	
929.000000	1.838220	0.000000	1.786417	0.000000	
930.000000	1.837885	0.000000	1.786155	0.000000	
931.000000	1.837552	0.000000	1.785894	0.000000	
932.000000	1.837221	0.000000	1.785634	0.000000	
933.000000	1.836893	0.000000	1.785377	0.000000	
934.000000	1.836567	0.000000	1.785121	0.000000	
935.000000	1.836243	0.000000	1.784866	0.000000	
936.000000	1.835921	0.000000	1.784614	0.000000	
937.000000	1.835601	0.000000	1.784362	0.000000	
938.000000	1.835283	0.000000	1.784113	0.000000	
939.000000	1.834967	0.000000	1.783865	0.000000	
940.000000	1.834653	0.000000	1.783618	0.000000	
941.000000	1.834341	0.000000	1.783373	0.000000	
942.000000	1.834031	0.000000	1.783130	0.000000	
943.000000	1.833724	0.000000	1.782888	0.000000	
944.000000	1.833418	0.000000	1.782647	0.000000	
945.000000	1.833114	0.000000	1.782408	0.000000	
946.000000	1.832812	0.000000	1.782171	0.000000	
947.000000	1.832512	0.000000	1.781935	0.000000	
948.000000	1.832213	0.000000	1.781700	0.000000	
949.000000	1.831917	0.000000	1.781467	0.000000	
950.000000	1.831622	0.000000	1.781235	0.000000	
951.000000	1.831329	0.000000	1.781004	0.000000	
952.000000	1.831038	0.000000	1.780775	0.000000	
953.000000	1.830749	0.000000	1.780547	0.000000	
954.000000	1.830462	0.000000	1.780321	0.000000	
955.000000	1.830176	0.000000	1.780096	0.000000	
956.000000	1.829892	0.000000	1.779872	0.000000	
957.000000	1.829610	0.000000	1.779649	0.000000	
958.000000	1.829329	0.000000	1.779428	0.000000	
959.000000	1.829051	0.000000	1.779208	0.000000	
960.000000	1.828773	0.000000	1.778989	0.000000	
961.000000	1.828498	0.000000	1.778772	0.000000	
962.000000	1.828224	0.000000	1.778556	0.000000	
963.000000	1.827952	0.000000	1.778341	0.000000	
964.000000	1.827681	0.000000	1.778127	0.000000	
965.000000	1.827412	0.000000	1.777915	0.000000	
966.000000	1.827144	0.000000	1.777703	0.000000	
967.000000	1.826878	0.000000	1.777493	0.000000	
968.000000	1.826614	0.000000	1.777284	0.000000	
969.000000	1.826351	0.000000	1.777076	0.000000	
970.000000	1.826090	0.000000	1.776870	0.000000	
971.000000	1.825830	0.000000	1.776664	0.000000	
972.000000	1.825572	0.000000	1.776460	0.000000	
973.000000	1.825315	0.000000	1.776257	0.000000	
974.000000	1.825059	0.000000	1.776055	0.000000	
975.000000	1.824805	0.000000	1.775854	0.000000	
976.000000	1.824553	0.000000	1.775654	0.000000	
977.000000	1.824302	0.000000	1.775455	0.000000	
978.000000	1.824052	0.000000	1.775257	0.000000	
979.000000	1.823804	0.000000	1.775061	0.000000	
980.000000	1.823557	0.000000	1.774865	0.000000	
981.000000	1.823312	0.000000	1.774671	0.000000	
982.000000	1.823067	0.000000	1.774477	0.000000	
983.000000	1.822825	0.000000	1.774285	0.000000	
984.000000	1.822583	0.000000	1.774093	0.000000	
985.000000	1.822343	0.000000	1.773903	0.000000	
986.000000	1.822104	0.000000	1.773713	0.000000	
987.000000	1.821867	0.000000	1.773525	0.000000	
988.000000	1.821631	0.000000	1.773338	0.000000	
989.000000	1.821396	0.000000	1.773151	0.000000	
990.000000	1.821162	0.000000	1.772966	0.000000	
991.000000	1.820930	0.000000	1.772781	0.000000	
992.000000	1.820699	0.000000	1.772598	0.000000	
993.000000	1.820469	0.000000	1.772415	0.000000	
994.000000	1.820241	0.000000	1.772234	0.000000	
995.000000	1.820013	0.000000	1.772053	0.000000	
996.000000	1.819787	0.000000	1.771873	0.000000	
997.000000	1.819562	0.000000	1.771694	0.000000	
998.000000	1.819339	0.000000	1.771516	0.000000	
999.000000	1.819116	0.000000	1.771339	0.000000	
1000.000000	1.818895	0.000000	1.771163	0.000000	
1002.500000	1.818346	0.000000	1.770727	0.000000	
1005.000000	1.817805	0.000000	1.770296	0.000000	
1007.500000	1.817271	0.000000	1.769870	0.000000	
1010.000000	1.816744	0.000000	1.769449	0.000000	
1012.500000	1.816223	0.000000	1.769034	0.000000	
1015.000000	1.815709	0.000000	1.768624	0.000000	
1017.500000	1.815202	0.000000	1.768218	0.000000	
1020.000000	1.814701	0.000000	1.767818	0.000000	
1022.500000	1.814206	0.000000	1.767422	0.000000	
1025.000000	1.813717	0.000000	1.767031	0.000000	
1027.500000	1.813234	0.000000	1.766645	0.000000	
1030.000000	1.812758	0.000000	1.766263	0.000000	
1032.500000	1.812287	0.000000	1.765885	0.000000
