Repository: ifoo07/PhD-Thesis-Data

This folder contains snapshots and raw data from the ellipsometry analysis software CompleteEase with all the relevant data about the fitting of SE data used in my thesis. A .txt file in each folder details the fitting method followed for each material.

File: SE data/HB194_SE_Fitting/HB194_80_nk.fmf (part 1 of 2)
; -*- coding: utf-8; fmf-version: 1.1 -*-

[*reference]
title	:optical constants of HB194 deposited at 80 degrees C
short name	: HB194
long name	: Merocynaine dye HB194
creator	: Irfan
creator fullname	: Irfan Habib
created	:
place	:
measurement type	:optical constants
method	:Fitting ellipsometry data
comment	: 
from literature	:FALSE
references	:
references comment	:
error	:FALSE
error code	:NaN

[processing parameters]
substrate temperature	:room temperature
wafer number	:    

[setup]
fit program	:CompleteEase
fit program version	:6.69

[batches]
batch number material 1	:  	
batch number material 2	:
batch number material 3	:

[input parameters]
;evaluation	
spectral range start	  : 210 nm
spectral range end	  : 1600 nm
spectral resolution	  : 1 nm


spectral measurement ID 	:  
data used for fit: Si, Glass, and trans
substrate thickness			: 
substrate file 				: 	
substrate file ID				: 
additional layers  	: 
additional layer IDs	:
fit type				: Anisotropic Bspline
fit process file:	 



[output parameter]
mse : 13
optimized thickness: 61
snap file: HB194_RT.SEsnap
mean absolute error n	:  
mean absolute error k	:  
max absolute error n	:  
max absolute error k 	:  				
comment			: 

[*data definitions]
wavelength	:\lambda [nm]
n_ordinary	:n_x(\lambda) 
k_ordinary	:\kappa_x(\lambda) 
n_extraordinary	:n_z(\lambda) 
k_extraordinary	:\kappa_z(\lambda)



[*data]
210.000000	1.239487	0.262298	1.179274	0.159223	
211.000000	1.241482	0.262346	1.169178	0.164390	
212.000000	1.244570	0.262805	1.164693	0.172042	
213.000000	1.248679	0.263054	1.165648	0.179089	
214.000000	1.253440	0.262583	1.170256	0.182881	
215.000000	1.258173	0.261295	1.175011	0.182861	
216.000000	1.262529	0.259568	1.178040	0.180988	
217.000000	1.266481	0.257741	1.179129	0.179106	
218.000000	1.270206	0.256082	1.179129	0.178742	
219.000000	1.274048	0.254559	1.179827	0.180029	
220.000000	1.278104	0.252910	1.181977	0.181909	
221.000000	1.282292	0.250909	1.185557	0.183418	
222.000000	1.286376	0.248384	1.189997	0.183765	
223.000000	1.289989	0.245441	1.194277	0.182906	
224.000000	1.293008	0.242387	1.197937	0.181393	
225.000000	1.295480	0.239494	1.200896	0.179717	
226.000000	1.297578	0.236991	1.203319	0.178298	
227.000000	1.299615	0.234935	1.205609	0.177291	
228.000000	1.301780	0.233195	1.208000	0.176547	
229.000000	1.304162	0.231645	1.210566	0.175919	
230.000000	1.306814	0.230173	1.213303	0.175284	
231.000000	1.309777	0.228663	1.216123	0.174568	
232.000000	1.313057	0.226968	1.218965	0.173819	
233.000000	1.316604	0.224950	1.221842	0.173099	
234.000000	1.320335	0.222487	1.224821	0.172455	
235.000000	1.324115	0.219476	1.228045	0.171913	
236.000000	1.327777	0.215892	1.231711	0.171313	
237.000000	1.331198	0.211756	1.235838	0.170397	
238.000000	1.334265	0.207085	1.240336	0.168932	
239.000000	1.336851	0.201898	1.245018	0.166717	
240.000000	1.338772	0.196250	1.249555	0.163638	
241.000000	1.339878	0.190339	1.253641	0.159845	
242.000000	1.340134	0.184372	1.257141	0.155521	
243.000000	1.339560	0.178539	1.259984	0.150833	
244.000000	1.338229	0.173015	1.262142	0.145929	
245.000000	1.336278	0.167925	1.263613	0.140945	
246.000000	1.333831	0.163306	1.264416	0.136001	
247.000000	1.330974	0.159183	1.264583	0.131208	
248.000000	1.327783	0.155586	1.264168	0.126671	
249.000000	1.324344	0.152541	1.263245	0.122488	
250.000000	1.320759	0.150056	1.261933	0.118727	
251.000000	1.317118	0.148100	1.260337	0.115389	
252.000000	1.313482	0.146636	1.258525	0.112469	
253.000000	1.309903	0.145633	1.256561	0.109964	
254.000000	1.306425	0.145059	1.254502	0.107870	
255.000000	1.303099	0.144879	1.252417	0.106179	
256.000000	1.299966	0.145045	1.250371	0.104855	
257.000000	1.297051	0.145503	1.248406	0.103853	
258.000000	1.294372	0.146204	1.246552	0.103132	
259.000000	1.291939	0.147101	1.244831	0.102654	
260.000000	1.289756	0.148148	1.243266	0.102382	
261.000000	1.287828	0.149295	1.241875	0.102268	
262.000000	1.286143	0.150490	1.240663	0.102263	
263.000000	1.284682	0.151684	1.239623	0.102314	
264.000000	1.283413	0.152829	1.238736	0.102376	
265.000000	1.282293	0.153883	1.237971	0.102404	
266.000000	1.281252	0.154815	1.237270	0.102364	
267.000000	1.280213	0.155642	1.236570	0.102267	
268.000000	1.279135	0.156402	1.235837	0.102140	
269.000000	1.277989	0.157127	1.235053	0.102010	
270.000000	1.276761	0.157849	1.234207	0.101904	
271.000000	1.275436	0.158599	1.233298	0.101844	
272.000000	1.274003	0.159406	1.232329	0.101851	
273.000000	1.272454	0.160311	1.231309	0.101940	
274.000000	1.270795	0.161357	1.230244	0.102123	
275.000000	1.269040	0.162582	1.229140	0.102411	
276.000000	1.267213	0.164023	1.228007	0.102814	
277.000000	1.265344	0.165715	1.226853	0.103343	
278.000000	1.263474	0.167689	1.225688	0.104006	
279.000000	1.261654	0.169959	1.224522	0.104816	
280.000000	1.259929	0.172532	1.223371	0.105787	
281.000000	1.258344	0.175411	1.222253	0.106930	
282.000000	1.256947	0.178600	1.221194	0.108256	
283.000000	1.255797	0.182099	1.220224	0.109775	
284.000000	1.254965	0.185904	1.219384	0.111495	
285.000000	1.254562	0.189978	1.218741	0.113407	
286.000000	1.254667	0.194213	1.218344	0.115456	
287.000000	1.255304	0.198492	1.218216	0.117583	
288.000000	1.256469	0.202711	1.218361	0.119735	
289.000000	1.258136	0.206773	1.218773	0.121858	
290.000000	1.260262	0.210587	1.219436	0.123905	
291.000000	1.262780	0.214075	1.220322	0.125829	
292.000000	1.265597	0.217186	1.221388	0.127602	
293.000000	1.268634	0.219911	1.222598	0.129212	
294.000000	1.271831	0.222245	1.223920	0.130652	
295.000000	1.275130	0.224182	1.225329	0.131915	
296.000000	1.278475	0.225720	1.226796	0.132994	
297.000000	1.281803	0.226856	1.228289	0.133883	
298.000000	1.285040	0.227593	1.229773	0.134578	
299.000000	1.288079	0.227965	1.231192	0.135091	
300.000000	1.290847	0.228070	1.232505	0.135464	
301.000000	1.293324	0.228009	1.233697	0.135745	
302.000000	1.295513	0.227872	1.234766	0.135977	
303.000000	1.297440	0.227741	1.235720	0.136200	
304.000000	1.299149	0.227692	1.236575	0.136450	
305.000000	1.300708	0.227793	1.237362	0.136764	
306.000000	1.302233	0.228093	1.238130	0.137168	
307.000000	1.303867	0.228546	1.238948	0.137645	
308.000000	1.305671	0.229048	1.239849	0.138151	
309.000000	1.307662	0.229504	1.240842	0.138643	
310.000000	1.309826	0.229831	1.241925	0.139082	
311.000000	1.312129	0.229951	1.243085	0.139431	
312.000000	1.314515	0.229796	1.244299	0.139658	
313.000000	1.316899	0.229304	1.245531	0.139731	
314.000000	1.319144	0.228438	1.246720	0.139628	
315.000000	1.321091	0.227273	1.247795	0.139378	
316.000000	1.322672	0.225937	1.248720	0.139034	
317.000000	1.323869	0.224542	1.249483	0.138643	
318.000000	1.324689	0.223192	1.250082	0.138250	
319.000000	1.325163	0.221985	1.250528	0.137900	
320.000000	1.325342	0.221009	1.250839	0.137630	
321.000000	1.325305	0.220346	1.251044	0.137478	
322.000000	1.325168	0.220066	1.251190	0.137477	
323.000000	1.325107	0.220159	1.251349	0.137629	
324.000000	1.325228	0.220526	1.251566	0.137897	
325.000000	1.325579	0.221072	1.251863	0.138245	
326.000000	1.326180	0.221708	1.252251	0.138639	
327.000000	1.327030	0.222353	1.252732	0.139047	
328.000000	1.328110	0.222932	1.253302	0.139440	
329.000000	1.329384	0.223375	1.253949	0.139790	
330.000000	1.330797	0.223619	1.254654	0.140071	
331.000000	1.332257	0.223615	1.255382	0.140262	
332.000000	1.333647	0.223384	1.256087	0.140367	
333.000000	1.334907	0.222994	1.256746	0.140411	
334.000000	1.336008	0.222503	1.257346	0.140419	
335.000000	1.336940	0.221970	1.257883	0.140410	
336.000000	1.337707	0.221444	1.258357	0.140405	
337.000000	1.338321	0.220973	1.258773	0.140423	
338.000000	1.338806	0.220603	1.259140	0.140481	
339.000000	1.339198	0.220372	1.259471	0.140596	
340.000000	1.339554	0.220317	1.259790	0.140783	
341.000000	1.339960	0.220436	1.260131	0.141041	
342.000000	1.340470	0.220678	1.260518	0.141350	
343.000000	1.341107	0.220993	1.260960	0.141688	
344.000000	1.341880	0.221337	1.261461	0.142036	
345.000000	1.342785	0.221668	1.262018	0.142375	
346.000000	1.343811	0.221945	1.262627	0.142687	
347.000000	1.344937	0.222134	1.263276	0.142957	
348.000000	1.346132	0.222201	1.263951	0.143169	
349.000000	1.347352	0.222118	1.264631	0.143309	
350.000000	1.348527	0.221863	1.265279	0.143368	
351.000000	1.349560	0.221472	1.265847	0.143363	
352.000000	1.350405	0.221029	1.266310	0.143338	
353.000000	1.351054	0.220612	1.266662	0.143335	
354.000000	1.351517	0.220292	1.266907	0.143391	
355.000000	1.351822	0.220137	1.267058	0.143543	
356.000000	1.352007	0.220207	1.267134	0.143826	
357.000000	1.352128	0.220561	1.267164	0.144273	
358.000000	1.352256	0.221251	1.267183	0.144912	
359.000000	1.352484	0.222324	1.267238	0.145773	
360.000000	1.352941	0.223817	1.267392	0.146879	
361.000000	1.353825	0.225710	1.267743	0.148229	
362.000000	1.355292	0.227847	1.268375	0.149757	
363.000000	1.357402	0.230064	1.269326	0.151391	
364.000000	1.360172	0.232207	1.270616	0.153063	
365.000000	1.363590	0.234135	1.272251	0.154708	
366.000000	1.367621	0.235717	1.274231	0.156266	
367.000000	1.372210	0.236832	1.276542	0.157679	
368.000000	1.377283	0.237370	1.279166	0.158893	
369.000000	1.382750	0.237231	1.282078	0.159859	
370.000000	1.388500	0.236325	1.285245	0.160528	
371.000000	1.394391	0.234573	1.288627	0.160858	
372.000000	1.400226	0.231942	1.292168	0.160815	
373.000000	1.405837	0.228506	1.295817	0.160387	
374.000000	1.411125	0.224350	1.299533	0.159566	
375.000000	1.416020	0.219549	1.303276	0.158343	
376.000000	1.420470	0.214170	1.307007	0.156712	
377.000000	1.424432	0.208276	1.310689	0.154666	
378.000000	1.427871	0.201923	1.314282	0.152199	
379.000000	1.430754	0.195164	1.317744	0.149304	
380.000000	1.433055	0.188046	1.321028	0.145977	
381.000000	1.434746	0.180617	1.324084	0.142212	
382.000000	1.435796	0.172917	1.326850	0.138006	
383.000000	1.436167	0.164988	1.329245	0.133355	
384.000000	1.435799	0.156894	1.331150	0.128299	
385.000000	1.434661	0.148729	1.332488	0.122938	
386.000000	1.432743	0.140585	1.333220	0.117370	
387.000000	1.430048	0.132551	1.333329	0.111687	
388.000000	1.426591	0.124712	1.332809	0.105974	
389.000000	1.422390	0.117152	1.331666	0.100315	
390.000000	1.417478	0.109951	1.329915	0.094789	
391.000000	1.411890	0.103192	1.327579	0.089475	
392.000000	1.405676	0.096954	1.324693	0.084448	
393.000000	1.398894	0.091318	1.321299	0.079782	
394.000000	1.391622	0.086366	1.317454	0.075550	
395.000000	1.383960	0.082179	1.313237	0.071825	
396.000000	1.376065	0.078822	1.308766	0.068666	
397.000000	1.368112	0.076262	1.304180	0.066053	
398.000000	1.360212	0.074425	1.299561	0.063936	
399.000000	1.352442	0.073242	1.294966	0.062267	
400.000000	1.344861	0.072643	1.290441	0.061000	
401.000000	1.337514	0.072561	1.286018	0.060089	
402.000000	1.330436	0.072928	1.281724	0.059491	
403.000000	1.323651	0.073678	1.277576	0.059162	
404.000000	1.317172	0.074745	1.273586	0.059060	
405.000000	1.311004	0.076063	1.269760	0.059143	
406.000000	1.305142	0.077569	1.266096	0.059373	
407.000000	1.299571	0.079200	1.262588	0.059707	
408.000000	1.294259	0.080893	1.259218	0.060109	
409.000000	1.289155	0.082591	1.255958	0.060541	
410.000000	1.284178	0.084274	1.252759	0.060992	
411.000000	1.279274	0.085962	1.249589	0.061470	
412.000000	1.274411	0.087674	1.246431	0.061989	
413.000000	1.269567	0.089429	1.243272	0.062560	
414.000000	1.264725	0.091246	1.240105	0.063192	
415.000000	1.259874	0.093143	1.236923	0.063896	
416.000000	1.255008	0.095137	1.233724	0.064682	
417.000000	1.250122	0.097245	1.230506	0.065560	
418.000000	1.245215	0.099485	1.227271	0.066540	
419.000000	1.240290	0.101872	1.224019	0.067631	
420.000000	1.235351	0.104422	1.220756	0.068841	
421.000000	1.230407	0.107152	1.217487	0.070180	
422.000000	1.225467	0.110075	1.214219	0.071656	
423.000000	1.220547	0.113207	1.210963	0.073277	
424.000000	1.215671	0.116555	1.207733	0.075047	
425.000000	1.210860	0.120116	1.204543	0.076965	
426.000000	1.206127	0.123887	1.201403	0.079026	
427.000000	1.201485	0.127862	1.198321	0.081227	
428.000000	1.196946	0.132038	1.195304	0.083566	
429.000000	1.192520	0.136410	1.192359	0.086038	
430.000000	1.188216	0.140973	1.189493	0.088640	
431.000000	1.184044	0.145722	1.186712	0.091369	
432.000000	1.180014	0.150652	1.184021	0.094222	
433.000000	1.176134	0.155758	1.181428	0.097193	
434.000000	1.172414	0.161035	1.178939	0.100281	
435.000000	1.168861	0.166475	1.176558	0.103481	
436.000000	1.165486	0.172073	1.174294	0.106788	
437.000000	1.162297	0.177823	1.172152	0.110200	
438.000000	1.159304	0.183717	1.170142	0.113712	
439.000000	1.156520	0.189748	1.168272	0.117318	
440.000000	1.153954	0.195900	1.166555	0.121007	
441.000000	1.151616	0.202159	1.164995	0.124766	
442.000000	1.149509	0.208511	1.163596	0.128581	
443.000000	1.147636	0.214940	1.162361	0.132440	
444.000000	1.146001	0.221433	1.161289	0.136332	
445.000000	1.144603	0.227975	1.160380	0.140244	
446.000000	1.143443	0.234553	1.159634	0.144166	
447.000000	1.142519	0.241153	1.159047	0.148084	
448.000000	1.141829	0.247763	1.158616	0.151990	
449.000000	1.141369	0.254370	1.158336	0.155873	
450.000000	1.141136	0.260961	1.158203	0.159723	
451.000000	1.141125	0.267526	1.158211	0.163529	
452.000000	1.141329	0.274053	1.158353	0.167285	
453.000000	1.141744	0.280532	1.158620	0.170980	
454.000000	1.142360	0.286954	1.159003	0.174607	
455.000000	1.143169	0.293309	1.159489	0.178160	
456.000000	1.144161	0.299593	1.160064	0.181636	
457.000000	1.145325	0.305804	1.160717	0.185040	
458.000000	1.146658	0.311938	1.161439	0.188375	
459.000000	1.148152	0.317993	1.162226	0.191644	
460.000000	1.149803	0.323968	1.163072	0.194851	
461.000000	1.151606	0.329860	1.163973	0.198000	
462.000000	1.153557	0.335668	1.164927	0.201092	
463.000000	1.155653	0.341388	1.165931	0.204131	
464.000000	1.157891	0.347019	1.166983	0.207120	
465.000000	1.160267	0.352560	1.168082	0.210061	
466.000000	1.162779	0.358008	1.169228	0.212955	
467.000000	1.165426	0.363362	1.170421	0.215807	
468.000000	1.168206	0.368619	1.171661	0.218617	
469.000000	1.171120	0.373778	1.172949	0.221388	
470.000000	1.174167	0.378836	1.174287	0.224121	
471.000000	1.177351	0.383790	1.175680	0.226817	
472.000000	1.180676	0.388637	1.177132	0.229478	
473.000000	1.184151	0.393372	1.178651	0.232102	
474.000000	1.187788	0.397973	1.180248	0.234682	
475.000000	1.191585	0.402419	1.181925	0.237203	
476.000000	1.195533	0.406686	1.183683	0.239656	
477.000000	1.199621	0.410758	1.185518	0.242028	
478.000000	1.203836	0.414617	1.187427	0.244311	
479.000000	1.208164	0.418249	1.189404	0.246494	
480.000000	1.212586	0.421639	1.191442	0.248569	
481.000000	1.217085	0.424777	1.193534	0.250527	
482.000000	1.221642	0.427652	1.195671	0.252362	
483.000000	1.226235	0.430255	1.197845	0.254066	
484.000000	1.230844	0.432577	1.200044	0.255633	
485.000000	1.235445	0.434613	1.202259	0.257057	
486.000000	1.240015	0.436357	1.204476	0.258332	
487.000000	1.244526	0.437805	1.206684	0.259454	
488.000000	1.248953	0.438953	1.208868	0.260420	
489.000000	1.253263	0.439801	1.211012	0.261224	
490.000000	1.257424	0.440347	1.213098	0.261864	
491.000000	1.261397	0.440595	1.215106	0.262339	
492.000000	1.265130	0.440552	1.217008	0.262648	
493.000000	1.268564	0.440254	1.218771	0.262806	
494.000000	1.271669	0.439757	1.220374	0.262839	
495.000000	1.274429	0.439107	1.221807	0.262772	
496.000000	1.276835	0.438351	1.223061	0.262627	
497.000000	1.278885	0.437529	1.224131	0.262425	
498.000000	1.280578	0.436680	1.225016	0.262187	
499.000000	1.281919	0.435840	1.225715	0.261931	
500.000000	1.282912	0.435044	1.226228	0.261677	
501.000000	1.283568	0.434325	1.226558	0.261441	
502.000000	1.283895	0.433713	1.226708	0.261242	
503.000000	1.283906	0.433239	1.226683	0.261095	
504.000000	1.283615	0.432932	1.226488	0.261016	
505.000000	1.283038	0.432819	1.226131	0.261020	
506.000000	1.282193	0.432926	1.225618	0.261122	
507.000000	1.281099	0.433280	1.224960	0.261336	
508.000000	1.279779	0.433903	1.224165	0.261676	
509.000000	1.278257	0.434820	1.223245	0.262154	
510.000000	1.276560	0.436052	1.222213	0.262784	
511.000000	1.274717	0.437619	1.221084	0.263577	
512.000000	1.272764	0.439539	1.219874	0.264543	
513.000000	1.270744	0.441825	1.218605	0.265693	
514.000000	1.268702	0.444472	1.217301	0.267024	
515.000000	1.266669	0.447468	1.215980	0.268531	
516.000000	1.264671	0.450804	1.214654	0.270207	
517.000000	1.262732	0.454470	1.213335	0.272050	
518.000000	1.260871	0.458456	1.212031	0.274052	
519.000000	1.259108	0.462753	1.210753	0.276211	
520.000000	1.257462	0.467352	1.209507	0.278521	
521.000000	1.255949	0.472244	1.208303	0.280979	
522.000000	1.254588	0.477420	1.207146	0.283579	
523.000000	1.253393	0.482869	1.206044	0.286318	
524.000000	1.252380	0.488581	1.205002	0.289191	
525.000000	1.251564	0.494548	1.204027	0.292195	
526.000000	1.250959	0.500756	1.203124	0.295324	
527.000000	1.250578	0.507197	1.202299	0.298576	
528.000000	1.250437	0.513858	1.201556	0.301944	
529.000000	1.250546	0.520728	1.200900	0.305427	
530.000000	1.250920	0.527795	1.200336	0.309018	
531.000000	1.251570	0.535046	1.199868	0.312714	
532.000000	1.252509	0.542469	1.199501	0.316510	
533.000000	1.253750	0.550049	1.199238	0.320403	
534.000000	1.255305	0.557773	1.199084	0.324387	
535.000000	1.257188	0.565626	1.199043	0.328458	
536.000000	1.259415	0.573589	1.199118	0.332612	
537.000000	1.261999	0.581634	1.199313	0.336843	
538.000000	1.264944	0.589735	1.199632	0.341146	
539.000000	1.268251	0.597867	1.200077	0.345515	
540.000000	1.271919	0.606008	1.200649	0.349945	
541.000000	1.275945	0.614137	1.201352	0.354431	
542.000000	1.280325	0.622231	1.202188	0.358967	
543.000000	1.285054	0.630274	1.203156	0.363549	
544.000000	1.290126	0.638248	1.204260	0.368172	
545.000000	1.295534	0.646134	1.205501	0.372831	
546.000000	1.301270	0.653920	1.206879	0.377520	
547.000000	1.307327	0.661589	1.208395	0.382235	
548.000000	1.313698	0.669130	1.210050	0.386972	
549.000000	1.320373	0.676529	1.211845	0.391725	
550.000000	1.327345	0.683775	1.213781	0.396491	
551.000000	1.334605	0.690858	1.215858	0.401265	
552.000000	1.342146	0.697767	1.218076	0.406042	
553.000000	1.349959	0.704494	1.220437	0.410818	
554.000000	1.358039	0.711031	1.222941	0.415588	
555.000000	1.366379	0.717368	1.225588	0.420350	
556.000000	1.374973	0.723499	1.228379	0.425098	
557.000000	1.383816	0.729415	1.231315	0.429828	
558.000000	1.392906	0.735109	1.234399	0.434536	
559.000000	1.402243	0.740572	1.237632	0.439217	
560.000000	1.411831	0.745794	1.241017	0.443867	
561.000000	1.421682	0.750749	1.244561	0.448476	
562.000000	1.431788	0.755401	1.248266	0.453031	
563.000000	1.442130	0.759718	1.252128	0.457519	
564.000000	1.452686	0.763675	1.256142	0.461929	
565.000000	1.463428	0.767248	1.260304	0.466250	
566.000000	1.474326	0.770419	1.264606	0.470474	
567.000000	1.485350	0.773172	1.269041	0.474591	
568.000000	1.496464	0.775494	1.273599	0.478593	
569.000000	1.507635	0.777375	1.278272	0.482474	
570.000000	1.518822	0.778808	1.283049	0.486228	
571.000000	1.529986	0.779788	1.287919	0.489850	
572.000000	1.541079	0.780314	1.292871	0.493334	
573.000000	1.552048	0.780388	1.297890	0.496677	
574.000000	1.562824	0.780029	1.302961	0.499879	
575.000000	1.573346	0.779297	1.308067	0.502945	
576.000000	1.583591	0.778255	1.313199	0.505882	
577.000000	1.593549	0.776956	1.318347	0.508697	
578.000000	1.603218	0.775447	1.323503	0.511395	
579.000000	1.612599	0.773772	1.328662	0.513982	
580.000000	1.621699	0.771970	1.333815	0.516465	
581.000000	1.630526	0.770076	1.338956	0.518847	
582.000000	1.639093	0.768124	1.344078	0.521136	
583.000000	1.647412	0.766145	1.349173	0.523336	
584.000000	1.655500	0.764166	1.354233	0.525453	
585.000000	1.663374	0.762215	1.359248	0.527494	
586.000000	1.671053	0.760316	1.364207	0.529466	
587.000000	1.678560	0.758490	1.369094	0.531377	
588.000000	1.685917	0.756759	1.373883	0.533243	
589.000000	1.693150	0.755138	1.378558	0.535106	
590.000000	1.700283	0.753642	1.383120	0.537002	
591.000000	1.707342	0.752286	1.387578	0.538968	
592.000000	1.714353	0.751082	1.391948	0.541035	
593.000000	1.721346	0.750040	1.396247	0.543232	
594.000000	1.728349	0.749171	1.400498	0.545584	
595.000000	1.735396	0.748483	1.404727	0.548117	
596.000000	1.742521	0.747983	1.408961	0.550851	
597.000000	1.749762	0.747675	1.413234	0.553805	
598.000000	1.757160	0.747562	1.417580	0.556995	
599.000000	1.764762	0.747644	1.422040	0.560436	
600.000000	1.772619	0.747919	1.426655	0.564137	
601.000000	1.780794	0.748377	1.431477	0.568106	
602.000000	1.789367	0.749002	1.436566	0.572343	
603.000000	1.798440	0.749724	1.441994	0.576821	
604.000000	1.808058	0.750432	1.447806	0.581491	
605.000000	1.818231	0.751027	1.454032	0.586309	
606.000000	1.828954	0.751424	1.460694	0.591233	
607.000000	1.840209	0.751543	1.467809	0.596224	
608.000000	1.851973	0.751314	1.475392	0.601247	
609.000000	1.864213	0.750672	1.483455	0.606267	
610.000000	1.876895	0.749557	1.492007	0.611251	
611.000000	1.889976	0.747919	1.501060	0.616167	
612.000000	1.903412	0.745707	1.510623	0.620985	
613.000000	1.917156	0.742879	1.520708	0.625675	
614.000000	1.931155	0.739397	1.531327	0.630208	
615.000000	1.945353	0.735225	1.542498	0.634555	
616.000000	1.959689	0.730333	1.554243	0.638685	
617.000000	1.974094	0.724697	1.566600	0.642563	
618.000000	1.988484	0.718308	1.579631	0.646124	
619.000000	2.002788	0.711193	1.593360	0.649245	
620.000000	2.016960	0.703373	1.607765	0.651815	
621.000000	2.030961	0.694869	1.622803	0.653737	
622.000000	2.044754	0.685698	1.638421	0.654928	
623.000000	2.058308	0.675874	1.654559	0.655312	
624.000000	2.071592	0.665410	1.671150	0.654826	
625.000000	2.084575	0.654317	1.688121	0.653413	
626.000000	2.097227	0.642606	1.705397	0.651022	
627.000000	2.109517	0.630286	1.722899	0.647609	
628.000000	2.121414	0.617364	1.740545	0.643137	
629.000000	2.132883	0.603848	1.758245	0.637571	
630.000000	2.143888	0.589745	1.775909	0.630883	
631.000000	2.154388	0.575059	1.793435	0.623049	
632.000000	2.164333	0.559798	1.810710	0.614047	
633.000000	2.173664	0.543968	1.827601	0.603865	
634.000000	2.182291	0.527595	1.843927	0.592529	
635.000000	2.190138	0.510757	1.859540	0.580163	
636.000000	2.197171	0.493537	1.874369	0.566893	
637.000000	2.203368	0.476010	1.888370	0.552825	
638.000000	2.208719	0.458245	1.901513	0.538054	
639.000000	2.213219	0.440307	1.913779	0.522663	
640.000000	2.216866	0.422256	1.925154	0.506731	
641.000000	2.219666	0.404150	1.935632	0.490327	
642.000000	2.221625	0.386047	1.945207	0.473516	
643.000000	2.222753	0.367998	1.953878	0.456359	
644.000000	2.223062	0.350058	1.961645	0.438912	
645.000000	2.222567	0.332277	1.968511	0.421228	
646.000000	2.221288	0.314704	1.974478	0.403357	
647.000000	2.219246	0.297391	1.979549	0.385347	
648.000000	2.216468	0.280385	1.983730	0.367243	
649.000000	2.212985	0.263736	1.987023	0.349089	
650.000000	2.208837	0.247491	1.989432	0.330928	
651.000000	2.204084	0.231691	1.990956	0.312802	
652.000000	2.198782	0.216344	1.991596	0.294764	
653.000000	2.192968	0.201454	1.991361	0.276862	
654.000000	2.186673	0.187027	1.990262	0.259148	
655.000000	2.179925	0.173071	1.988310	0.241669	
656.000000	2.172748	0.159595	1.985521	0.224474	
657.000000	2.165168	0.146609	1.981913	0.207612	
658.000000	2.157205	0.134123	1.977504	0.191130	
659.000000	2.148885	0.122151	1.972316	0.175079	
660.000000	2.140230	0.110703	1.966373	0.159507	
661.000000	2.131265	0.099795	1.959702	0.144467	
662.000000	2.122015	0.089441	1.952334	0.130008	
663.000000	2.112507	0.079656	1.944305	0.116186	
664.000000	2.102770	0.070456	1.935656	0.103054	
665.000000	2.092836	0.061859	1.926436	0.090670	
666.000000	2.082741	0.053882	1.916702	0.079093	
667.000000	2.072529	0.046544	1.906526	0.068385	
668.000000	2.062251	0.039864	1.896005	0.058608	
669.000000	2.051984	0.033850	1.885285	0.049800	
670.000000	2.041798	0.028471	1.874501	0.041919	
671.000000	2.031742	0.023693	1.863742	0.034912	
672.000000	2.021853	0.019479	1.853079	0.028727	
673.000000	2.012167	0.015795	1.842572	0.023315	
674.000000	2.002710	0.012606	1.832272	0.018624	
675.000000	1.993508	0.009876	1.822223	0.014604	
676.000000	1.984581	0.007571	1.812464	0.011205	
677.000000	1.975947	0.005655	1.803027	0.008377	
678.000000	1.967620	0.004093	1.793940	0.006067	
679.000000	1.959612	0.002848	1.785226	0.004226	
680.000000	1.951932	0.001885	1.776904	0.002799	
681.000000	1.944585	0.001168	1.768988	0.001736	
682.000000	1.937574	0.000661	1.761485	0.000983	
683.000000	1.930897	0.000327	1.754399	0.000487	
684.000000	1.924550	0.000131	1.747727	0.000194	
685.000000	1.918524	0.000034	1.741460	0.000051	
686.000000	1.912804	0.000003	1.735580	0.000004	
687.000000	1.907367	0.000000	1.730056	0.000000	
688.000000	1.902174	0.000000	1.724833	0.000000	
689.000000	1.897193	0.000000	1.719865	0.000000	
690.000000	1.892401	0.000000	1.715122	0.000000	
691.000000	1.887782	0.000000	1.710582	0.000000	
692.000000	1.883322	0.000000	1.706226	0.000000	
693.000000	1.879009	0.000000	1.702039	0.000000	
694.000000	1.874834	0.000000	1.698009	0.000000	
695.000000	1.870787	0.000000	1.694123	0.000000	
696.000000	1.866861	0.000000	1.690372	0.000000	
697.000000	1.863048	0.000000	1.686748	0.000000	
698.000000	1.859343	0.000000	1.683241	0.000000	
699.000000	1.855739	0.000000	1.679846	0.000000	
700.000000	1.852231	0.000000	1.676555	0.000000	
701.000000	1.848815	0.000000	1.673363	0.000000	
702.000000	1.845486	0.000000	1.670264	0.000000	
703.000000	1.842240	0.000000	1.667254	0.000000	
704.000000	1.839073	0.000000	1.664328	0.000000	
705.000000	1.835982	0.000000	1.661482	0.000000	
706.000000	1.832963	0.000000	1.658712	0.000000	
707.000000	1.830013	0.000000	1.656015	0.000000	
708.000000	1.827130	0.000000	1.653387	0.000000	
709.000000	1.824311	0.000000	1.650825	0.000000	
710.000000	1.821553	0.000000	1.648326	0.000000	
711.000000	1.818855	0.000000	1.645888	0.000000	
712.000000	1.816213	0.000000	1.643508	0.000000	
713.000000	1.813625	0.000000	1.641183	0.000000	
714.000000	1.811091	0.000000	1.638912	0.000000	
715.000000	1.808607	0.000000	1.636693	0.000000	
716.000000	1.806173	0.000000	1.634522	0.000000	
717.000000	1.803786	0.000000	1.632400	0.000000	
718.000000	1.801444	0.000000	1.630323	0.000000	
719.000000	1.799147	0.000000	1.628290	0.000000	
720.000000	1.796893	0.000000	1.626300	0.000000	
721.000000	1.794681	0.000000	1.624351	0.000000	
722.000000	1.792509	0.000000	1.622441	0.000000	
723.000000	1.790376	0.000000	1.620570	0.000000	
724.000000	1.788280	0.000000	1.618736	0.000000	
725.000000	1.786222	0.000000	1.616938	0.000000	
726.000000	1.784198	0.000000	1.615174	0.000000	
727.000000	1.782210	0.000000	1.613444	0.000000	
728.000000	1.780255	0.000000	1.611747	0.000000	
729.000000	1.778332	0.000000	1.610080	0.000000	
730.000000	1.776442	0.000000	1.608445	0.000000	
731.000000	1.774582	0.000000	1.606839	0.000000	
732.000000	1.772752	0.000000	1.605262	0.000000	
733.000000	1.770952	0.000000	1.603712	0.000000	
734.000000	1.769179	0.000000	1.602190	0.000000	
735.000000	1.767435	0.000000	1.600694	0.000000	
736.000000	1.765718	0.000000	1.599223	0.000000	
737.000000	1.764026	0.000000	1.597778	0.000000	
738.000000	1.762361	0.000000	1.596357	0.000000	
739.000000	1.760720	0.000000	1.594959	0.000000	
740.000000	1.759104	0.000000	1.593583	0.000000	
741.000000	1.757511	0.000000	1.592231	0.000000	
742.000000	1.755942	0.000000	1.590900	0.000000	
743.000000	1.754395	0.000000	1.589590	0.000000	
744.000000	1.752871	0.000000	1.588300	0.000000	
745.000000	1.751368	0.000000	1.587031	0.000000	
746.000000	1.749886	0.000000	1.585781	0.000000	
747.000000	1.748425	0.000000	1.584550	0.000000	
748.000000	1.746984	0.000000	1.583338	0.000000	
749.000000	1.745562	0.000000	1.582144	0.000000	
750.000000	1.744160	0.000000	1.580968	0.000000	
751.000000	1.742777	0.000000	1.579809	0.000000	
752.000000	1.741412	0.000000	1.578667	0.000000	
753.000000	1.740065	0.000000	1.577542	0.000000	
754.000000	1.738736	0.000000	1.576432	0.000000	
755.000000	1.737424	0.000000	1.575338	0.000000	
756.000000	1.736129	0.000000	1.574260	0.000000	
757.000000	1.734851	0.000000	1.573197	0.000000	
758.000000	1.733589	0.000000	1.572148	0.000000	
759.000000	1.732342	0.000000	1.571114	0.000000	
760.000000	1.731111	0.000000	1.570094	0.000000	
761.000000	1.729896	0.000000	1.569087	0.000000	
762.000000	1.728695	0.000000	1.568094	0.000000	
763.000000	1.727509	0.000000	1.567115	0.000000	
764.000000	1.726338	0.000000	1.566148	0.000000	
765.000000	1.725181	0.000000	1.565194	0.000000	
766.000000	1.724037	0.000000	1.564252	0.000000	
767.000000	1.722907	0.000000	1.563322	0.000000	
768.000000	1.721790	0.000000	1.562404	0.000000	
769.000000	1.720686	0.000000	1.561498	0.000000	
770.000000	1.719595	0.000000	1.560603	0.000000	
771.000000	1.718517	0.000000	1.559719	0.000000	
772.000000	1.717451	0.000000	1.558847	0.000000	
773.000000	1.716397	0.000000	1.557985	0.000000	
774.000000	1.715355	0.000000	1.557133	0.000000	
775.000000	1.714325	0.000000	1.556292	0.000000	
776.000000	1.713306	0.000000	1.555461	0.000000	
777.000000	1.712299	0.000000	1.554640	0.000000	
778.000000	1.711302	0.000000	1.553829	0.000000	
779.000000	1.710317	0.000000	1.553027	0.000000	
780.000000	1.709342	0.000000	1.552235	0.000000	
781.000000	1.708377	0.000000	1.551451	0.000000	
782.000000	1.707423	0.000000	1.550677	0.000000	
783.000000	1.706479	0.000000	1.549912	0.000000	
784.000000	1.705546	0.000000	1.549156	0.000000	
785.000000	1.704621	0.000000	1.548408	0.000000	
786.000000	1.703707	0.000000	1.547668	0.000000	
787.000000	1.702802	0.000000	1.546937	0.000000	
788.000000	1.701907	0.000000	1.546214	0.000000	
789.000000	1.701020	0.000000	1.545499	0.000000	
790.000000	1.700143	0.000000	1.544792	0.000000	
791.000000	1.699275	0.000000	1.544092	0.000000	
792.000000	1.698415	0.000000	1.543400	0.000000	
793.000000	1.697564	0.000000	1.542716	0.000000	
794.000000	1.696722	0.000000	1.542038	0.000000	
795.000000	1.695887	0.000000	1.541368	0.000000	
796.000000	1.695061	0.000000	1.540705	0.000000	
797.000000	1.694244	0.000000	1.540050	0.000000	
798.000000	1.693434	0.000000	1.539400	0.000000	
799.000000	1.692632	0.000000	1.538758	0.000000	
800.000000	1.691837	0.000000	1.538122	0.000000	
801.000000	1.691051	0.000000	1.537493	0.000000	
802.000000	1.690272	0.000000	1.536871	0.000000	
803.000000	1.689500	0.000000	1.536254	0.000000	
804.000000	1.688735	0.000000	1.535644	0.000000	
805.000000	1.687978	0.000000	1.535040	0.000000	
806.000000	1.687228	0.000000	1.534442	0.000000	
807.000000	1.686485	0.000000	1.533850	0.000000	
808.000000	1.685748	0.000000	1.533264	0.000000	
809.000000	1.685019	0.000000	1.532683	0.000000	
810.000000	1.684296	0.000000	1.532108	0.000000	
811.000000	1.683579	0.000000	1.531539	0.000000	
812.000000	1.682869	0.000000	1.530975	0.000000	
813.000000	1.682166	0.000000	1.530417	0.000000	
814.000000	1.681469	0.000000	1.529864	0.000000	
815.000000	1.680778	0.000000	1.529317	0.000000	
816.000000	1.680093	0.000000	1.528774	0.000000	
817.000000	1.679414	0.000000	1.528237	0.000000	
818.000000	1.678741	0.000000	1.527704	0.000000	
819.000000	1.678074	0.000000	1.527177	0.000000	
820.000000	1.677413	0.000000	1.526654	0.000000	
821.000000	1.676758	0.000000	1.526137	0.000000	
822.000000	1.676108	0.000000	1.525624	0.000000	
823.000000	1.675464	0.000000	1.525115	0.000000	
824.000000	1.674825	0.000000	1.524612	0.000000	
825.000000	1.674192	0.000000	1.524113	0.000000	
826.000000	1.673564	0.000000	1.523618	0.000000	
827.000000	1.672941	0.000000	1.523128	0.000000	
828.000000	1.672324	0.000000	1.522642	0.000000	
829.000000	1.671712	0.000000	1.522161	0.000000	
830.000000	1.671105	0.000000	1.521683	0.000000	
831.000000	1.670503	0.000000	1.521210	0.000000	
832.000000	1.669905	0.000000	1.520741	0.000000	
833.000000	1.669313	0.000000	1.520277	0.000000	
834.000000	1.668726	0.000000	1.519816	0.000000	
835.000000	1.668143	0.000000	1.519359	0.000000	
836.000000	1.667565	0.000000	1.518906	0.000000	
837.000000	1.666992	0.000000	1.518457	0.000000	
838.000000	1.666423	0.000000	1.518012	0.000000	
839.000000	1.665859	0.000000	1.517570	0.000000	
840.000000	1.665299	0.000000	1.517133	0.000000	
841.000000	1.664744	0.000000	1.516699	0.000000	
842.000000	1.664193	0.000000	1.516268	0.000000	
843.000000	1.663647	0.000000	1.515841	0.000000	
844.000000	1.663105	0.000000	1.515418	0.000000	
845.000000	1.662567	0.000000	1.514998	0.000000	
846.000000	1.662033	0.000000	1.514582	0.000000	
847.000000	1.661503	0.000000	1.514169	0.000000	
848.000000	1.660977	0.000000	1.513759	0.000000	
849.000000	1.660456	0.000000	1.513353	0.000000	
850.000000	1.659938	0.000000	1.512950	0.000000	
851.000000	1.659424	0.000000	1.512550	0.000000	
852.000000	1.658914	0.000000	1.512154	0.000000	
853.000000	1.658408	0.000000	1.511760	0.000000	
854.000000	1.657906	0.000000	1.511370	0.000000	
855.000000	1.657408	0.000000	1.510983	0.000000	
856.000000	1.656913	0.000000	1.510599	0.000000	
857.000000	1.656422	0.000000	1.510217	0.000000	
858.000000	1.655935	0.000000	1.509839	0.000000	
859.000000	1.655451	0.000000	1.509464	0.000000	
860.000000	1.654970	0.000000	1.509092	0.000000	
861.000000	1.654494	0.000000	1.508722	0.000000	
862.000000	1.654020	0.000000	1.508356	0.000000	
863.000000	1.653551	0.000000	1.507992	0.000000	
864.000000	1.653084	0.000000	1.507631	0.000000	
865.000000	1.652621	0.000000	1.507272	0.000000	
866.000000	1.652161	0.000000	1.506917	0.000000	
867.000000	1.651705	0.000000	1.506564	0.000000	
868.000000	1.651251	0.000000	1.506214	0.000000	
869.000000	1.650801	0.000000	1.505866	0.000000	
870.000000	1.650354	0.000000	1.505521	0.000000	
871.000000	1.649911	0.000000	1.505178	0.000000	
872.000000	1.649470	0.000000	1.504838	0.000000	
873.000000	1.649032	0.000000	1.504501	0.000000	
874.000000	1.648598	0.000000	1.504166	0.000000	
875.000000	1.648166	0.000000	1.503833	0.000000	
876.000000	1.647738	0.000000	1.503503	0.000000	
877.000000	1.647312	0.000000	1.503175	0.000000	
878.000000	1.646890	0.000000	1.502850	0.000000	
879.000000	1.646470	0.000000	1.502527	0.000000	
880.000000	1.646053	0.000000	1.502206	0.000000	
881.000000	1.645639	0.000000	1.501888	0.000000	
882.000000	1.645228	0.000000	1.501572	0.000000	
883.000000	1.644819	0.000000	1.501258	0.000000	
884.000000	1.644413	0.000000	1.500946	0.000000	
885.000000	1.644011	0.000000	1.500637	0.000000	
886.000000	1.643610	0.000000	1.500329	0.000000	
887.000000	1.643213	0.000000	1.500024	0.000000	
888.000000	1.642817	0.000000	1.499721	0.000000	
889.000000	1.642425	0.000000	1.499420	0.000000	
890.000000	1.642035	0.000000	1.499121	0.000000	
891.000000	1.641648	0.000000	1.498824	0.000000	
892.000000	1.641263	0.000000	1.498530	0.000000	
893.000000	1.640881	0.000000	1.498237	0.000000	
894.000000	1.640501	0.000000	1.497946	0.000000	
895.000000	1.640124	0.000000	1.497657	0.000000	
896.000000	1.639749	0.000000	1.497370	0.000000	
897.000000	1.639377	0.000000	1.497086	0.000000	
898.000000	1.639007	0.000000	1.496803	0.000000	
899.000000	1.638639	0.000000	1.496521	0.000000	
900.000000	1.638274	0.000000	1.496242	0.000000	
901.000000	1.637911	0.000000	1.495965	0.000000	
902.000000	1.637550	0.000000	1.495690	0.000000	
903.000000	1.637191	0.000000	1.495416	0.000000	
904.000000	1.636835	0.000000	1.495144	0.000000	
905.000000	1.636481	0.000000	1.494874	0.000000	
906.000000	1.636129	0.000000	1.494606	0.000000	
907.000000	1.635780	0.000000	1.494339	0.000000	
908.000000	1.635433	0.000000	1.494074	0.000000	
909.000000	1.635087	0.000000	1.493811	0.000000	
910.000000	1.634744	0.000000	1.493550	0.000000	
911.000000	1.634403	0.000000	1.493290	0.000000	
912.000000	1.634064	0.000000	1.493032	0.000000	
913.000000	1.633728	0.000000	1.492775	0.000000	
914.000000	1.633393	0.000000	1.492521	0.000000	
915.000000	1.633060	0.000000	1.492267	0.000000	
916.000000	1.632729	0.000000	1.492016	0.000000	
917.000000	1.632401	0.000000	1.491766	0.000000	
918.000000	1.632074	0.000000	1.491518	0.000000	
919.000000	1.631749	0.000000	1.491271	0.000000	
920.000000	1.631426	0.000000	1.491026	0.000000	
921.000000	1.631106	0.000000	1.490782	0.000000	
922.000000	1.630787	0.000000	1.490540	0.000000	
923.000000	1.630470	0.000000	1.490299	0.000000	
924.000000	1.630154	0.000000	1.490060	0.000000	
925.000000	1.629841	0.000000	1.489822	0.000000	
926.000000	1.629529	0.000000	1.489586	0.000000	
927.000000	1.629220	0.000000	1.489351	0.000000	
928.000000	1.628912	0.000000	1.489117	0.000000	
929.000000	1.628606	0.000000	1.488885	0.000000	
930.000000	1.628302	0.000000	1.488655	0.000000	
931.000000	1.627999	0.000000	1.488426	0.000000	
932.000000	1.627698	0.000000	1.488198	0.000000	
933.000000	1.627399	0.000000	1.487972	0.000000	
934.000000	1.627102	0.000000	1.487746	0.000000	
935.000000	1.626806	0.000000	1.487523	0.000000	
936.000000	1.626513	0.000000	1.487300	0.000000	
937.000000	1.626220	0.000000	1.487079	0.000000	
938.000000	1.625930	0.000000	1.486860	0.000000	
939.000000	1.625641	0.000000	1.486641	0.000000	
940.000000	1.625353	0.000000	1.486424	0.000000	
941.000000	1.625068	0.000000	1.486208	0.000000	
942.000000	1.624784	0.000000	1.485994	0.000000	
943.000000	1.624501	0.000000	1.485780	0.000000	
944.000000	1.624220	0.000000	1.485568	0.000000	
945.000000	1.623941	0.000000	1.485357	0.000000	
946.000000	1.623663	0.000000	1.485148	0.000000	
947.000000	1.623387	0.000000	1.484939	0.000000	
948.000000	1.623112	0.000000	1.484732	0.000000	
949.000000	1.622839	0.000000	1.484526	0.000000	
950.000000	1.622568	0.000000	1.484321	0.000000	
951.000000	1.622298	0.000000	1.484118	0.000000	
952.000000	1.622029	0.000000	1.483915	0.000000	
953.000000	1.621762	0.000000	1.483714	0.000000	
954.000000	1.621496	0.000000	1.483513	0.000000	
955.000000	1.621231	0.000000	1.483314	0.000000	
956.000000	1.620969	0.000000	1.483116	0.000000	
957.000000	1.620707	0.000000	1.482920	0.000000	
958.000000	1.620447	0.000000	1.482724	0.000000	
959.000000	1.620188	0.000000	1.482529	0.000000	
960.000000	1.619931	0.000000	1.482336	0.000000	
961.000000	1.619675	0.000000	1.482143	0.000000	
962.000000	1.619421	0.000000	1.481952	0.000000	
963.000000	1.619168	0.000000	1.481761	0.000000	
964.000000	1.618916	0.000000	1.481572	0.000000	
965.000000	1.618665	0.000000	1.481384	0.000000	
966.000000	1.618416	0.000000	1.481197	0.000000	
967.000000	1.618168	0.000000	1.481010	0.000000	
968.000000	1.617922	0.000000	1.480825	0.000000	
969.000000	1.617676	0.000000	1.480641	0.000000	
970.000000	1.617432	0.000000	1.480458	0.000000	
971.000000	1.617190	0.000000	1.480276	0.000000	
972.000000	1.616948	0.000000	1.480095	0.000000	
973.000000	1.616708	0.000000	1.479914	0.000000	
974.000000	1.616469	0.000000	1.479735	0.000000	
975.000000	1.616231	0.000000	1.479557	0.000000	
976.000000	1.615995	0.000000	1.479380	0.000000	
977.000000	1.615760	0.000000	1.479203	0.000000	
978.000000	1.615526	0.000000	1.479028	0.000000	
979.000000	1.615293	0.000000	1.478853	0.000000	
980.000000	1.615061	0.000000	1.478680	0.000000	
981.000000	1.614831	0.000000	1.478507	0.000000	
982.000000	1.614601	0.000000	1.478335	0.000000	
983.000000	1.614373	0.000000	1.478165	0.000000	
984.000000	1.614146	0.000000	1.477995	0.000000	
985.000000	1.613920	0.000000	1.477826	0.000000	
986.000000	1.613696	0.000000	1.477657	0.000000	
987.000000	1.613472	0.000000	1.477490	0.000000	
988.000000	1.613249	0.000000	1.477324	0.000000	
989.000000	1.613028	0.000000	1.477158	0.000000	
990.000000	1.612808	0.000000	1.476993	0.000000	
991.000000	1.612589	0.000000	1.476830	0.000000	
992.000000	1.612370	0.000000	1.476667	0.000000	
993.000000	1.612154	0.000000	1.476504	0.000000	
994.000000	1.611938	0.000000	1.476343	0.000000	
995.000000	1.611723	0.000000	1.476182	0.000000	
996.000000	1.611509	0.000000	1.476023	0.000000	
997.000000	1.611296	0.000000	1.475864	0.000000	
998.000000	1.611084	0.000000	1.475706	0.000000	
999.000000	1.610874	0.000000	1.475549	0.000000	
1000.000000	1.610664	0.000000	1.475392	0.000000	
1002.500000	1.610144	0.000000	1.475004	0.000000	
1005.000000	1.609631	0.000000	1.474621	0.000000	
1007.500000	1.609124	0.000000	1.474243	0.000000	
1010.000000	1.608622	0.000000	1.473870	0.000000	
1012.500000	1.608127	0.000000	1.473501	0.000000	
1015.000000	1.607637	0.000000	1.473136	0.000000	
1017.500000	1.607154	0.000000	1.472776	0.000000	
1020.000000	1.606676	0.000000	1.472421	0.000000	
1022.500000	1.606203	0.000000	1.472069	0.000000	
1025.000000	1.605736	0.000000	1.471722	0.000000	
1027.500000	1.605274	0.000000	1.471379	0.000000	
1030.000000	1.604817	0.000000	1.471040	0.000000	
1032.500000	1.604366	0.000000	1.470705	0.000000
