Repository: ifoo07/PhD-Thesis-Data

This folder contains snapshots and raw data from the ellipsometry analysis software CompleteEase with all the relevant data about the fitting of SE data used in my thesis. A .txt file in each folder details the fitting method followed for each material.

File: SE data/TTR_SE_Fitting/T-T-R_nk.fmf
; -*- coding: utf-8; fmf-version: 1.1 -*-

[*reference]
title	:optical constants of TTR
short name	: TTR
long name	: TTR (google)
creator	: Irfan
creator fullname	: Irfan Habib
created	:
place	:
measurement type	:optical constants
method	:Fitting ellipsometry data
comment	: 
from literature	:FALSE
references	:
references comment	:
error	:FALSE
error code	:NaN

[processing parameters]
substrate temperature	:room temperature
wafer number	:    

[setup]
fit program	:CompleteEase
fit program version	:6.69

[batches]
batch number material 1	: 	
batch number material 2	:
batch number material 3	:

[input parameters]
;evaluation	
spectral range start	  : 300 nm
spectral range end	  : 1600 nm
spectral resolution	  : 1 nm


spectral measurement ID 	:  
data used for fit: T-T-R_ITOGlass.SE, T-T-R_ITOGlass_trans.SE,T-T-R_Si.SE
substrate thickness			: 1.1 mm, 1.1 mm, 0.6 mm
substrate file 				: 		
substrate file ID				: 
additional layers  	: 
additional layer IDs	:
fit type				: anisospline
fit process file:	TTR_FittingProcess.txt 



[output parameter]
mse : 15 
optimized thickness: ~85 nm 
snap file: C60_RT_glass.SEsnap
mean absolute error n	:  
mean absolute error k	:  
max absolute error n	:  
max absolute error k 	:  				
comment			: 

[*data definitions]
wavelength	:\lambda [nm]
n_ordinary	:n_x(\lambda) 
k_ordinary	:\kappa_x(\lambda) 
n_extraordinary	:n_z(\lambda) 
k_extraordinary	:\kappa_z(\lambda) 



[*data]
300.000000	1.168344	0.101843	1.215151	0.051877	
301.000000	1.166303	0.104399	1.211337	0.052479	
302.000000	1.164383	0.107172	1.207531	0.053330	
303.000000	1.162593	0.110163	1.203742	0.054431	
304.000000	1.160932	0.113372	1.199973	0.055787	
305.000000	1.159366	0.116841	1.196209	0.057422	
306.000000	1.157926	0.120683	1.192469	0.059403	
307.000000	1.156732	0.125009	1.188824	0.061800	
308.000000	1.156017	0.129907	1.185412	0.064671	
309.000000	1.156186	0.135238	1.182485	0.067946	
310.000000	1.157409	0.140559	1.180159	0.071356	
311.000000	1.159598	0.145445	1.178392	0.074631	
312.000000	1.162450	0.149522	1.176991	0.077523	
313.000000	1.165402	0.152724	1.175570	0.079982	
314.000000	1.168132	0.155366	1.173900	0.082244	
315.000000	1.170571	0.157758	1.171931	0.084549	
316.000000	1.172802	0.160171	1.169738	0.087123	
317.000000	1.175090	0.162727	1.167553	0.090076	
318.000000	1.177608	0.165305	1.165540	0.093308	
319.000000	1.180389	0.167773	1.163743	0.096704	
320.000000	1.183402	0.170016	1.162143	0.100158	
321.000000	1.186530	0.171968	1.160630	0.103604	
322.000000	1.189673	0.173677	1.159107	0.107113	
323.000000	1.192802	0.175213	1.157561	0.110773	
324.000000	1.195921	0.176634	1.156025	0.114670	
325.000000	1.199074	0.177987	1.154594	0.118868	
326.000000	1.202323	0.179262	1.153395	0.123327	
327.000000	1.205690	0.180421	1.152473	0.127955	
328.000000	1.209179	0.181431	1.151825	0.132664	
329.000000	1.212782	0.182260	1.151400	0.137376	
330.000000	1.216481	0.182887	1.151087	0.142069	
331.000000	1.220259	0.183294	1.150814	0.146812	
332.000000	1.224095	0.183470	1.150563	0.151675	
333.000000	1.227967	0.183400	1.150342	0.156723	
334.000000	1.231846	0.183078	1.150183	0.162016	
335.000000	1.235698	0.182513	1.150130	0.167586	
336.000000	1.239508	0.181721	1.150222	0.173456	
337.000000	1.243266	0.180719	1.150491	0.179645	
338.000000	1.246973	0.179522	1.150972	0.186171	
339.000000	1.250645	0.178132	1.151686	0.193057	
340.000000	1.254293	0.176526	1.152666	0.200344	
341.000000	1.257905	0.174677	1.153958	0.208074	
342.000000	1.261457	0.172560	1.155611	0.216284	
343.000000	1.264912	0.170152	1.157653	0.225011	
344.000000	1.268216	0.167448	1.160044	0.234391	
345.000000	1.271321	0.164472	1.162909	0.244749	
346.000000	1.274199	0.161250	1.166606	0.256372	
347.000000	1.276825	0.157805	1.171677	0.269470	
348.000000	1.279178	0.154160	1.178932	0.284138	
349.000000	1.281230	0.150341	1.189606	0.299884	
350.000000	1.282965	0.146384	1.204319	0.315346	
351.000000	1.284370	0.142326	1.222986	0.329281	
352.000000	1.285442	0.138199	1.245209	0.340669	
353.000000	1.286174	0.134034	1.270418	0.348694	
354.000000	1.286559	0.129868	1.297981	0.352675	
355.000000	1.286598	0.125745	1.327115	0.351971	
356.000000	1.286303	0.121711	1.356873	0.346083	
357.000000	1.285697	0.117809	1.386162	0.334630	
358.000000	1.284812	0.114081	1.413630	0.317315	
359.000000	1.283702	0.110561	1.437169	0.294219	
360.000000	1.282429	0.107245	1.454798	0.267211	
361.000000	1.281027	0.104116	1.466051	0.238441	
362.000000	1.279522	0.101157	1.471073	0.209741	
363.000000	1.277934	0.098355	1.470428	0.182790	
364.000000	1.276278	0.095696	1.465304	0.159183	
365.000000	1.274573	0.093160	1.457809	0.139514	
366.000000	1.272826	0.090721	1.449294	0.123154	
367.000000	1.271037	0.088357	1.440449	0.109499	
368.000000	1.269196	0.086043	1.431690	0.098001	
369.000000	1.267285	0.083757	1.423234	0.088141	
370.000000	1.265265	0.081485	1.415057	0.079457	
371.000000	1.263090	0.079248	1.407000	0.071772	
372.000000	1.260744	0.077088	1.399038	0.065032	
373.000000	1.258225	0.075041	1.391196	0.059184	
374.000000	1.255545	0.073144	1.383513	0.054173	
375.000000	1.252729	0.071431	1.376037	0.049947	
376.000000	1.249824	0.069926	1.368835	0.046444	
377.000000	1.246878	0.068609	1.361966	0.043569	
378.000000	1.243910	0.067454	1.355460	0.041223	
379.000000	1.240929	0.066438	1.349329	0.039305	
380.000000	1.237934	0.065534	1.343568	0.037718	
381.000000	1.234911	0.064722	1.338146	0.036365	
382.000000	1.231827	0.063990	1.332989	0.035171	
383.000000	1.228652	0.063360	1.328025	0.034127	
384.000000	1.225379	0.062864	1.323220	0.033239	
385.000000	1.222010	0.062529	1.318552	0.032511	
386.000000	1.218558	0.062383	1.314012	0.031947	
387.000000	1.215045	0.062452	1.309595	0.031550	
388.000000	1.211512	0.062756	1.305308	0.031320	
389.000000	1.208002	0.063282	1.301161	0.031245	
390.000000	1.204537	0.064006	1.297155	0.031308	
391.000000	1.201129	0.064909	1.293287	0.031491	
392.000000	1.197783	0.065969	1.289554	0.031777	
393.000000	1.194497	0.067167	1.285947	0.032152	
394.000000	1.191254	0.068485	1.282451	0.032599	
395.000000	1.188026	0.069929	1.279047	0.033113	
396.000000	1.184803	0.071525	1.275724	0.033698	
397.000000	1.181591	0.073295	1.272473	0.034357	
398.000000	1.178401	0.075265	1.269291	0.035093	
399.000000	1.175255	0.077455	1.266176	0.035909	
400.000000	1.172186	0.079886	1.263126	0.036808	
401.000000	1.169246	0.082568	1.260147	0.037792	
402.000000	1.166486	0.085474	1.257241	0.038859	
403.000000	1.163935	0.088573	1.254409	0.040005	
404.000000	1.161611	0.091831	1.251653	0.041228	
405.000000	1.159527	0.095218	1.248974	0.042523	
406.000000	1.157692	0.098702	1.246372	0.043888	
407.000000	1.156109	0.102253	1.243848	0.045320	
408.000000	1.154777	0.105842	1.241402	0.046816	
409.000000	1.153694	0.109441	1.239034	0.048372	
410.000000	1.152852	0.113022	1.236744	0.049987	
411.000000	1.152243	0.116559	1.234534	0.051655	
412.000000	1.151852	0.120027	1.232403	0.053376	
413.000000	1.151662	0.123402	1.230352	0.055146	
414.000000	1.151652	0.126663	1.228381	0.056961	
415.000000	1.151790	0.129793	1.226492	0.058819	
416.000000	1.152048	0.132793	1.224686	0.060714	
417.000000	1.152406	0.135665	1.222963	0.062642	
418.000000	1.152849	0.138410	1.221323	0.064598	
419.000000	1.153362	0.141030	1.219763	0.066577	
420.000000	1.153930	0.143527	1.218282	0.068574	
421.000000	1.154543	0.145903	1.216879	0.070584	
422.000000	1.155188	0.148160	1.215550	0.072604	
423.000000	1.155854	0.150299	1.214294	0.074628	
424.000000	1.156529	0.152324	1.213106	0.076653	
425.000000	1.157201	0.154235	1.211983	0.078675	
426.000000	1.157859	0.156035	1.210920	0.080690	
427.000000	1.158490	0.157727	1.209914	0.082695	
428.000000	1.159079	0.159314	1.208956	0.084685	
429.000000	1.159608	0.160798	1.208040	0.086658	
430.000000	1.160053	0.162194	1.207155	0.088614	
431.000000	1.160400	0.163523	1.206291	0.090560	
432.000000	1.160640	0.164807	1.205445	0.092501	
433.000000	1.160770	0.166067	1.204614	0.094443	
434.000000	1.160788	0.167323	1.203794	0.096391	
435.000000	1.160695	0.168593	1.202986	0.098350	
436.000000	1.160496	0.169895	1.202189	0.100325	
437.000000	1.160194	0.171248	1.201402	0.102322	
438.000000	1.159796	0.172667	1.200628	0.104344	
439.000000	1.159311	0.174169	1.199866	0.106397	
440.000000	1.158750	0.175768	1.199121	0.108484	
441.000000	1.158124	0.177479	1.198393	0.110609	
442.000000	1.157447	0.179316	1.197686	0.112777	
443.000000	1.156737	0.181292	1.197006	0.114991	
444.000000	1.156014	0.183417	1.196357	0.117254	
445.000000	1.155307	0.185702	1.195747	0.119570	
446.000000	1.154648	0.188141	1.195186	0.121936	
447.000000	1.154060	0.190717	1.194679	0.124347	
448.000000	1.153557	0.193415	1.194232	0.126799	
449.000000	1.153150	0.196222	1.193846	0.129287	
450.000000	1.152846	0.199122	1.193524	0.131806	
451.000000	1.152653	0.202102	1.193266	0.134351	
452.000000	1.152573	0.205150	1.193075	0.136919	
453.000000	1.152609	0.208254	1.192949	0.139506	
454.000000	1.152762	0.211400	1.192888	0.142107	
455.000000	1.153033	0.214579	1.192892	0.144718	
456.000000	1.153419	0.217778	1.192959	0.147337	
457.000000	1.153918	0.220988	1.193087	0.149958	
458.000000	1.154526	0.224199	1.193275	0.152580	
459.000000	1.155238	0.227400	1.193519	0.155198	
460.000000	1.156046	0.230584	1.193814	0.157810	
461.000000	1.156942	0.233743	1.194157	0.160413	
462.000000	1.157912	0.236871	1.194539	0.163005	
463.000000	1.158940	0.239969	1.194950	0.165590	
464.000000	1.160017	0.243047	1.195386	0.168176	
465.000000	1.161137	0.246112	1.195844	0.170770	
466.000000	1.162299	0.249172	1.196323	0.173379	
467.000000	1.163502	0.252233	1.196825	0.176010	
468.000000	1.164747	0.255302	1.197352	0.178668	
469.000000	1.166035	0.258384	1.197906	0.181361	
470.000000	1.167369	0.261484	1.198491	0.184093	
471.000000	1.168753	0.264608	1.199113	0.186870	
472.000000	1.170190	0.267759	1.199776	0.189696	
473.000000	1.171687	0.270942	1.200487	0.192576	
474.000000	1.173250	0.274161	1.201252	0.195515	
475.000000	1.174885	0.277418	1.202081	0.198515	
476.000000	1.176602	0.280716	1.202981	0.201580	
477.000000	1.178408	0.284057	1.203964	0.204714	
478.000000	1.180316	0.287443	1.205042	0.207917	
479.000000	1.182338	0.290874	1.206228	0.211192	
480.000000	1.184492	0.294349	1.207541	0.214540	
481.000000	1.186802	0.297859	1.209007	0.217952	
482.000000	1.189284	0.301381	1.210645	0.221408	
483.000000	1.191947	0.304893	1.212466	0.224884	
484.000000	1.194790	0.308374	1.214475	0.228360	
485.000000	1.197814	0.311804	1.216672	0.231816	
486.000000	1.201015	0.315164	1.219056	0.235233	
487.000000	1.204388	0.318438	1.221626	0.238593	
488.000000	1.207926	0.321609	1.224377	0.241879	
489.000000	1.211621	0.324664	1.227302	0.245076	
490.000000	1.215462	0.327589	1.230393	0.248168	
491.000000	1.219440	0.330370	1.233643	0.251141	
492.000000	1.223542	0.332997	1.237041	0.253982	
493.000000	1.227757	0.335459	1.240576	0.256680	
494.000000	1.232069	0.337746	1.244237	0.259223	
495.000000	1.236465	0.339850	1.248010	0.261600	
496.000000	1.240929	0.341763	1.251881	0.263802	
497.000000	1.245443	0.343478	1.255836	0.265821	
498.000000	1.249989	0.344990	1.259857	0.267649	
499.000000	1.254545	0.346295	1.263925	0.269279	
500.000000	1.259088	0.347389	1.268020	0.270705	
501.000000	1.263583	0.348280	1.272114	0.271929	
502.000000	1.268009	0.348985	1.276185	0.272961	
503.000000	1.272350	0.349524	1.280217	0.273811	
504.000000	1.276595	0.349914	1.284195	0.274488	
505.000000	1.280735	0.350171	1.288107	0.275003	
506.000000	1.284762	0.350309	1.291939	0.275362	
507.000000	1.288669	0.350342	1.295678	0.275576	
508.000000	1.292449	0.350285	1.299311	0.275653	
509.000000	1.296094	0.350151	1.302821	0.275602	
510.000000	1.299596	0.349953	1.306187	0.275432	
511.000000	1.302938	0.349706	1.309380	0.275155	
512.000000	1.306099	0.349440	1.312357	0.274804	
513.000000	1.309072	0.349200	1.315096	0.274444	
514.000000	1.311867	0.349029	1.317600	0.274135	
515.000000	1.314499	0.348966	1.319886	0.273933	
516.000000	1.316993	0.349050	1.321977	0.273889	
517.000000	1.319378	0.349312	1.323907	0.274054	
518.000000	1.321688	0.349784	1.325719	0.274471	
519.000000	1.323966	0.350494	1.327464	0.275185	
520.000000	1.326262	0.351467	1.329207	0.276232	
521.000000	1.328636	0.352724	1.331026	0.277646	
522.000000	1.331168	0.354278	1.333025	0.279454	
523.000000	1.333969	0.356110	1.335358	0.281635	
524.000000	1.337119	0.358134	1.338138	0.284079	
525.000000	1.340656	0.360268	1.341420	0.286671	
526.000000	1.344595	0.362434	1.345226	0.289306	
527.000000	1.348941	0.364561	1.349561	0.291885	
528.000000	1.353686	0.366583	1.354416	0.294315	
529.000000	1.358816	0.368438	1.359768	0.296512	
530.000000	1.364311	0.370071	1.365585	0.298396	
531.000000	1.370141	0.371429	1.371822	0.299893	
532.000000	1.376275	0.372464	1.378428	0.300938	
533.000000	1.382672	0.373132	1.385339	0.301469	
534.000000	1.389285	0.373396	1.392474	0.301434	
535.000000	1.396059	0.373231	1.399736	0.300815	
536.000000	1.402947	0.372625	1.407051	0.299620	
537.000000	1.409907	0.371568	1.414362	0.297856	
538.000000	1.416898	0.370049	1.421617	0.295532	
539.000000	1.423878	0.368059	1.428767	0.292651	
540.000000	1.430804	0.365589	1.435763	0.289220	
541.000000	1.437632	0.362631	1.442558	0.285244	
542.000000	1.444311	0.359179	1.449100	0.280726	
543.000000	1.450791	0.355228	1.455335	0.275671	
544.000000	1.457011	0.350773	1.461201	0.270084	
545.000000	1.462900	0.345812	1.466627	0.263969	
546.000000	1.468366	0.340349	1.471516	0.257334	
547.000000	1.473278	0.334429	1.475727	0.250233	
548.000000	1.477548	0.328172	1.479163	0.242801	
549.000000	1.481139	0.321691	1.481784	0.235168	
550.000000	1.484037	0.315090	1.483573	0.227456	
551.000000	1.486239	0.308466	1.484530	0.219781	
552.000000	1.487755	0.301910	1.484669	0.212253	
553.000000	1.488603	0.295511	1.484014	0.204979	
554.000000	1.488812	0.289353	1.482600	0.198064	
555.000000	1.488418	0.283516	1.480476	0.191607	
556.000000	1.487468	0.278081	1.477703	0.185711	
557.000000	1.486020	0.273124	1.474357	0.180474	
558.000000	1.484147	0.268717	1.470540	0.175994	
559.000000	1.481948	0.264930	1.466389	0.172362	
560.000000	1.479556	0.261783	1.462102	0.169600	
561.000000	1.477065	0.259250	1.457817	0.167655	
562.000000	1.474547	0.257307	1.453634	0.166472	
563.000000	1.472060	0.255932	1.449634	0.166001	
564.000000	1.469658	0.255105	1.445886	0.166193	
565.000000	1.467389	0.254807	1.442451	0.166999	
566.000000	1.465304	0.255019	1.439384	0.168369	
567.000000	1.463447	0.255720	1.436735	0.170256	
568.000000	1.461866	0.256892	1.434551	0.172611	
569.000000	1.460611	0.258513	1.432875	0.175384	
570.000000	1.459731	0.260562	1.431750	0.178526	
571.000000	1.459283	0.263016	1.431221	0.181987	
572.000000	1.459336	0.265847	1.431336	0.185716	
573.000000	1.459983	0.269009	1.432164	0.189644	
574.000000	1.461303	0.272393	1.433759	0.193660	
575.000000	1.463326	0.275885	1.436135	0.197642	
576.000000	1.466062	0.279380	1.439285	0.201479	
577.000000	1.469504	0.282776	1.443186	0.205062	
578.000000	1.473633	0.285976	1.447801	0.208291	
579.000000	1.478417	0.288892	1.453084	0.211070	
580.000000	1.483816	0.291438	1.458975	0.213311	
581.000000	1.489781	0.293538	1.465407	0.214933	
582.000000	1.496253	0.295119	1.472303	0.215860	
583.000000	1.503167	0.296115	1.479575	0.216022	
584.000000	1.510446	0.296466	1.487124	0.215358	
585.000000	1.518004	0.296118	1.494837	0.213811	
586.000000	1.525736	0.295025	1.502575	0.211329	
587.000000	1.533504	0.293164	1.510145	0.207898	
588.000000	1.541179	0.290588	1.517368	0.203612	
589.000000	1.548684	0.287362	1.524143	0.198587	
590.000000	1.555967	0.283541	1.530405	0.192925	
591.000000	1.562984	0.279178	1.536108	0.186723	
592.000000	1.569703	0.274321	1.541222	0.180069	
593.000000	1.576097	0.269012	1.545724	0.173047	
594.000000	1.582144	0.263294	1.549603	0.165734	
595.000000	1.587826	0.257205	1.552854	0.158206	
596.000000	1.593126	0.250780	1.555479	0.150532	
597.000000	1.598031	0.244053	1.557485	0.142781	
598.000000	1.602530	0.237056	1.558884	0.135018	
599.000000	1.606611	0.229819	1.559698	0.127306	
600.000000	1.610263	0.222371	1.559952	0.119708	
601.000000	1.613472	0.214739	1.559687	0.112282	
602.000000	1.616218	0.206956	1.558964	0.105073	
603.000000	1.618489	0.199065	1.557834	0.098093	
604.000000	1.620281	0.191111	1.556334	0.091349	
605.000000	1.621594	0.183133	1.554493	0.084850	
606.000000	1.622435	0.175174	1.552333	0.078607	
607.000000	1.622809	0.167270	1.549881	0.072629	
608.000000	1.622728	0.159461	1.547155	0.066927	
609.000000	1.622204	0.151783	1.544180	0.061512	
610.000000	1.621253	0.144271	1.540975	0.056395	
611.000000	1.619893	0.136964	1.537564	0.051590	
612.000000	1.618147	0.129894	1.533969	0.047107	
613.000000	1.616039	0.123099	1.530215	0.042959	
614.000000	1.613600	0.116612	1.526330	0.039159	
615.000000	1.610866	0.110469	1.522343	0.035721	
616.000000	1.607884	0.104705	1.518292	0.032656	
617.000000	1.604720	0.099349	1.514225	0.029977	
618.000000	1.601454	0.094397	1.510202	0.027670	
619.000000	1.598142	0.089817	1.506266	0.025704	
620.000000	1.594823	0.085580	1.502446	0.024050	
621.000000	1.591525	0.081658	1.498767	0.022676	
622.000000	1.588272	0.078022	1.495247	0.021554	
623.000000	1.585085	0.074647	1.491901	0.020652	
624.000000	1.581979	0.071505	1.488740	0.019943	
625.000000	1.578965	0.068572	1.485773	0.019397	
626.000000	1.576053	0.065822	1.483005	0.018985	
627.000000	1.573249	0.063230	1.480438	0.018679	
628.000000	1.570557	0.060772	1.478071	0.018451	
629.000000	1.567977	0.058423	1.475900	0.018271	
630.000000	1.565506	0.056160	1.473918	0.018114	
631.000000	1.563139	0.053960	1.472113	0.017952	
632.000000	1.560866	0.051798	1.470471	0.017757	
633.000000	1.558670	0.049654	1.468967	0.017505	
634.000000	1.556523	0.047514	1.467564	0.017179	
635.000000	1.554402	0.045382	1.466231	0.016785	
636.000000	1.552295	0.043264	1.464949	0.016331	
637.000000	1.550192	0.041163	1.463703	0.015823	
638.000000	1.548086	0.039086	1.462481	0.015269	
639.000000	1.545971	0.037037	1.461274	0.014675	
640.000000	1.543843	0.035020	1.460074	0.014049	
641.000000	1.541699	0.033041	1.458874	0.013396	
642.000000	1.539538	0.031103	1.457670	0.012723	
643.000000	1.537357	0.029211	1.456458	0.012037	
644.000000	1.535157	0.027370	1.455234	0.011343	
645.000000	1.532937	0.025583	1.453996	0.010648	
646.000000	1.530699	0.023854	1.452744	0.009958	
647.000000	1.528443	0.022189	1.451476	0.009279	
648.000000	1.526173	0.020591	1.450194	0.008617	
649.000000	1.523890	0.019063	1.448899	0.007977	
650.000000	1.521600	0.017610	1.447594	0.007366	
651.000000	1.519310	0.016235	1.446284	0.006786	
652.000000	1.517027	0.014936	1.444977	0.006240	
653.000000	1.514755	0.013711	1.443674	0.005724	
654.000000	1.512499	0.012557	1.442380	0.005239	
655.000000	1.510261	0.011471	1.441096	0.004784	
656.000000	1.508043	0.010452	1.439824	0.004356	
657.000000	1.505849	0.009497	1.438564	0.003956	
658.000000	1.503680	0.008604	1.437319	0.003582	
659.000000	1.501537	0.007770	1.436089	0.003233	
660.000000	1.499423	0.006994	1.434874	0.002908	
661.000000	1.497338	0.006272	1.433676	0.002606	
662.000000	1.495284	0.005603	1.432495	0.002327	
663.000000	1.493263	0.004984	1.431331	0.002069	
664.000000	1.491274	0.004414	1.430185	0.001832	
665.000000	1.489319	0.003890	1.429058	0.001613	
666.000000	1.487399	0.003411	1.427950	0.001414	
667.000000	1.485514	0.002973	1.426860	0.001232	
668.000000	1.483666	0.002575	1.425789	0.001066	
669.000000	1.481853	0.002215	1.424738	0.000917	
670.000000	1.480078	0.001891	1.423706	0.000782	
671.000000	1.478339	0.001600	1.422694	0.000662	
672.000000	1.476638	0.001342	1.421701	0.000555	
673.000000	1.474975	0.001113	1.420728	0.000460	
674.000000	1.473349	0.000913	1.419774	0.000377	
675.000000	1.471761	0.000738	1.418839	0.000305	
676.000000	1.470211	0.000588	1.417924	0.000243	
677.000000	1.468698	0.000460	1.417028	0.000190	
678.000000	1.467222	0.000352	1.416151	0.000145	
679.000000	1.465784	0.000262	1.415292	0.000108	
680.000000	1.464382	0.000190	1.414453	0.000078	
681.000000	1.463016	0.000132	1.413632	0.000054	
682.000000	1.461686	0.000088	1.412828	0.000036	
683.000000	1.460391	0.000054	1.412043	0.000022	
684.000000	1.459130	0.000031	1.411275	0.000013	
685.000000	1.457903	0.000015	1.410524	0.000006	
686.000000	1.456709	0.000006	1.409789	0.000003	
687.000000	1.455546	0.000002	1.409071	0.000001	
688.000000	1.454413	0.000000	1.408367	0.000000	
689.000000	1.453309	0.000000	1.407679	0.000000	
690.000000	1.452232	0.000000	1.407004	0.000000	
691.000000	1.451179	0.000000	1.406343	0.000000	
692.000000	1.450149	0.000000	1.405693	0.000000	
693.000000	1.449140	0.000000	1.405055	0.000000	
694.000000	1.448152	0.000000	1.404428	0.000000	
695.000000	1.447184	0.000000	1.403812	0.000000	
696.000000	1.446235	0.000000	1.403206	0.000000	
697.000000	1.445304	0.000000	1.402610	0.000000	
698.000000	1.444390	0.000000	1.402024	0.000000	
699.000000	1.443493	0.000000	1.401447	0.000000	
700.000000	1.442612	0.000000	1.400878	0.000000	
701.000000	1.441747	0.000000	1.400319	0.000000	
702.000000	1.440896	0.000000	1.399768	0.000000	
703.000000	1.440060	0.000000	1.399225	0.000000	
704.000000	1.439239	0.000000	1.398691	0.000000	
705.000000	1.438431	0.000000	1.398164	0.000000	
706.000000	1.437636	0.000000	1.397644	0.000000	
707.000000	1.436854	0.000000	1.397132	0.000000	
708.000000	1.436084	0.000000	1.396627	0.000000	
709.000000	1.435326	0.000000	1.396129	0.000000	
710.000000	1.434580	0.000000	1.395638	0.000000	
711.000000	1.433846	0.000000	1.395153	0.000000	
712.000000	1.433123	0.000000	1.394675	0.000000	
713.000000	1.432410	0.000000	1.394203	0.000000	
714.000000	1.431708	0.000000	1.393737	0.000000	
715.000000	1.431016	0.000000	1.393277	0.000000	
716.000000	1.430334	0.000000	1.392823	0.000000	
717.000000	1.429662	0.000000	1.392375	0.000000	
718.000000	1.428999	0.000000	1.391933	0.000000	
719.000000	1.428346	0.000000	1.391496	0.000000	
720.000000	1.427701	0.000000	1.391064	0.000000	
721.000000	1.427065	0.000000	1.390637	0.000000	
722.000000	1.426438	0.000000	1.390216	0.000000	
723.000000	1.425820	0.000000	1.389800	0.000000	
724.000000	1.425209	0.000000	1.389388	0.000000	
725.000000	1.424607	0.000000	1.388982	0.000000	
726.000000	1.424012	0.000000	1.388580	0.000000	
727.000000	1.423425	0.000000	1.388182	0.000000	
728.000000	1.422846	0.000000	1.387790	0.000000	
729.000000	1.422274	0.000000	1.387401	0.000000	
730.000000	1.421709	0.000000	1.387017	0.000000	
731.000000	1.421151	0.000000	1.386638	0.000000	
732.000000	1.420600	0.000000	1.386262	0.000000	
733.000000	1.420056	0.000000	1.385891	0.000000	
734.000000	1.419518	0.000000	1.385524	0.000000	
735.000000	1.418987	0.000000	1.385160	0.000000	
736.000000	1.418463	0.000000	1.384801	0.000000	
737.000000	1.417944	0.000000	1.384445	0.000000	
738.000000	1.417432	0.000000	1.384093	0.000000	
739.000000	1.416925	0.000000	1.383745	0.000000	
740.000000	1.416425	0.000000	1.383400	0.000000	
741.000000	1.415930	0.000000	1.383059	0.000000	
742.000000	1.415440	0.000000	1.382722	0.000000	
743.000000	1.414957	0.000000	1.382387	0.000000	
744.000000	1.414479	0.000000	1.382057	0.000000	
745.000000	1.414006	0.000000	1.381729	0.000000	
746.000000	1.413538	0.000000	1.381405	0.000000	
747.000000	1.413075	0.000000	1.381084	0.000000	
748.000000	1.412618	0.000000	1.380766	0.000000	
749.000000	1.412166	0.000000	1.380451	0.000000	
750.000000	1.411718	0.000000	1.380139	0.000000	
751.000000	1.411275	0.000000	1.379831	0.000000	
752.000000	1.410837	0.000000	1.379525	0.000000	
753.000000	1.410403	0.000000	1.379222	0.000000	
754.000000	1.409974	0.000000	1.378922	0.000000	
755.000000	1.409550	0.000000	1.378624	0.000000	
756.000000	1.409130	0.000000	1.378330	0.000000	
757.000000	1.408714	0.000000	1.378038	0.000000	
758.000000	1.408303	0.000000	1.377749	0.000000	
759.000000	1.407895	0.000000	1.377463	0.000000	
760.000000	1.407492	0.000000	1.377179	0.000000	
761.000000	1.407093	0.000000	1.376897	0.000000	
762.000000	1.406698	0.000000	1.376619	0.000000	
763.000000	1.406307	0.000000	1.376342	0.000000	
764.000000	1.405919	0.000000	1.376068	0.000000	
765.000000	1.405535	0.000000	1.375797	0.000000	
766.000000	1.405156	0.000000	1.375528	0.000000	
767.000000	1.404779	0.000000	1.375261	0.000000	
768.000000	1.404407	0.000000	1.374997	0.000000	
769.000000	1.404038	0.000000	1.374734	0.000000	
770.000000	1.403672	0.000000	1.374474	0.000000	
771.000000	1.403310	0.000000	1.374217	0.000000	
772.000000	1.402952	0.000000	1.373961	0.000000	
773.000000	1.402596	0.000000	1.373708	0.000000	
774.000000	1.402244	0.000000	1.373456	0.000000	
775.000000	1.401896	0.000000	1.373207	0.000000	
776.000000	1.401550	0.000000	1.372960	0.000000	
777.000000	1.401208	0.000000	1.372715	0.000000	
778.000000	1.400869	0.000000	1.372471	0.000000	
779.000000	1.400533	0.000000	1.372230	0.000000	
780.000000	1.400200	0.000000	1.371991	0.000000	
781.000000	1.399869	0.000000	1.371754	0.000000	
782.000000	1.399542	0.000000	1.371518	0.000000	
783.000000	1.399218	0.000000	1.371285	0.000000	
784.000000	1.398897	0.000000	1.371053	0.000000	
785.000000	1.398578	0.000000	1.370823	0.000000	
786.000000	1.398262	0.000000	1.370595	0.000000	
787.000000	1.397949	0.000000	1.370368	0.000000	
788.000000	1.397639	0.000000	1.370144	0.000000	
789.000000	1.397331	0.000000	1.369921	0.000000	
790.000000	1.397026	0.000000	1.369700	0.000000	
791.000000	1.396724	0.000000	1.369480	0.000000	
792.000000	1.396424	0.000000	1.369262	0.000000	
793.000000	1.396127	0.000000	1.369046	0.000000	
794.000000	1.395832	0.000000	1.368832	0.000000	
795.000000	1.395539	0.000000	1.368619	0.000000	
796.000000	1.395249	0.000000	1.368407	0.000000	
797.000000	1.394962	0.000000	1.368197	0.000000	
798.000000	1.394677	0.000000	1.367989	0.000000	
799.000000	1.394394	0.000000	1.367782	0.000000	
800.000000	1.394114	0.000000	1.367577	0.000000	
801.000000	1.393835	0.000000	1.367373	0.000000	
802.000000	1.393559	0.000000	1.367171	0.000000	
803.000000	1.393286	0.000000	1.366970	0.000000	
804.000000	1.393014	0.000000	1.366771	0.000000	
805.000000	1.392745	0.000000	1.366572	0.000000	
806.000000	1.392478	0.000000	1.366376	0.000000	
807.000000	1.392213	0.000000	1.366181	0.000000	
808.000000	1.391950	0.000000	1.365987	0.000000	
809.000000	1.391689	0.000000	1.365794	0.000000	
810.000000	1.391430	0.000000	1.365603	0.000000	
811.000000	1.391173	0.000000	1.365413	0.000000	
812.000000	1.390918	0.000000	1.365224	0.000000	
813.000000	1.390665	0.000000	1.365037	0.000000	
814.000000	1.390414	0.000000	1.364851	0.000000	
815.000000	1.390165	0.000000	1.364666	0.000000	
816.000000	1.389918	0.000000	1.364483	0.000000	
817.000000	1.389673	0.000000	1.364300	0.000000	
818.000000	1.389429	0.000000	1.364119	0.000000	
819.000000	1.389188	0.000000	1.363939	0.000000	
820.000000	1.388948	0.000000	1.363760	0.000000	
821.000000	1.388710	0.000000	1.363583	0.000000	
822.000000	1.388474	0.000000	1.363407	0.000000	
823.000000	1.388239	0.000000	1.363231	0.000000	
824.000000	1.388007	0.000000	1.363057	0.000000	
825.000000	1.387776	0.000000	1.362884	0.000000	
826.000000	1.387546	0.000000	1.362712	0.000000	
827.000000	1.387319	0.000000	1.362542	0.000000	
828.000000	1.387093	0.000000	1.362372	0.000000	
829.000000	1.386868	0.000000	1.362203	0.000000	
830.000000	1.386646	0.000000	1.362036	0.000000	
831.000000	1.386425	0.000000	1.361869	0.000000	
832.000000	1.386205	0.000000	1.361704	0.000000	
833.000000	1.385987	0.000000	1.361539	0.000000	
834.000000	1.385771	0.000000	1.361376	0.000000	
835.000000	1.385556	0.000000	1.361214	0.000000	
836.000000	1.385342	0.000000	1.361052	0.000000	
837.000000	1.385131	0.000000	1.360892	0.000000	
838.000000	1.384920	0.000000	1.360732	0.000000	
839.000000	1.384711	0.000000	1.360574	0.000000	
840.000000	1.384504	0.000000	1.360416	0.000000	
841.000000	1.384298	0.000000	1.360260	0.000000	
842.000000	1.384093	0.000000	1.360104	0.000000	
843.000000	1.383890	0.000000	1.359949	0.000000	
844.000000	1.383688	0.000000	1.359796	0.000000	
845.000000	1.383488	0.000000	1.359643	0.000000	
846.000000	1.383289	0.000000	1.359491	0.000000	
847.000000	1.383091	0.000000	1.359340	0.000000	
848.000000	1.382895	0.000000	1.359190	0.000000	
849.000000	1.382699	0.000000	1.359040	0.000000	
850.000000	1.382506	0.000000	1.358892	0.000000	
851.000000	1.382313	0.000000	1.358744	0.000000	
852.000000	1.382122	0.000000	1.358597	0.000000	
853.000000	1.381932	0.000000	1.358451	0.000000	
854.000000	1.381744	0.000000	1.358306	0.000000	
855.000000	1.381556	0.000000	1.358162	0.000000	
856.000000	1.381370	0.000000	1.358019	0.000000	
857.000000	1.381185	0.000000	1.357876	0.000000	
858.000000	1.381001	0.000000	1.357734	0.000000	
859.000000	1.380819	0.000000	1.357593	0.000000	
860.000000	1.380637	0.000000	1.357453	0.000000	
861.000000	1.380457	0.000000	1.357313	0.000000	
862.000000	1.380278	0.000000	1.357175	0.000000	
863.000000	1.380100	0.000000	1.357037	0.000000	
864.000000	1.379924	0.000000	1.356899	0.000000	
865.000000	1.379748	0.000000	1.356763	0.000000	
866.000000	1.379574	0.000000	1.356627	0.000000	
867.000000	1.379400	0.000000	1.356492	0.000000	
868.000000	1.379228	0.000000	1.356358	0.000000	
869.000000	1.379057	0.000000	1.356225	0.000000	
870.000000	1.378887	0.000000	1.356092	0.000000	
871.000000	1.378718	0.000000	1.355960	0.000000	
872.000000	1.378549	0.000000	1.355828	0.000000	
873.000000	1.378383	0.000000	1.355697	0.000000	
874.000000	1.378217	0.000000	1.355567	0.000000	
875.000000	1.378052	0.000000	1.355438	0.000000	
876.000000	1.377888	0.000000	1.355309	0.000000	
877.000000	1.377725	0.000000	1.355181	0.000000	
878.000000	1.377563	0.000000	1.355054	0.000000	
879.000000	1.377402	0.000000	1.354927	0.000000	
880.000000	1.377242	0.000000	1.354801	0.000000	
881.000000	1.377083	0.000000	1.354676	0.000000	
882.000000	1.376925	0.000000	1.354551	0.000000	
883.000000	1.376768	0.000000	1.354427	0.000000	
884.000000	1.376612	0.000000	1.354303	0.000000	
885.000000	1.376457	0.000000	1.354180	0.000000	
886.000000	1.376303	0.000000	1.354058	0.000000	
887.000000	1.376150	0.000000	1.353936	0.000000	
888.000000	1.375997	0.000000	1.353815	0.000000	
889.000000	1.375846	0.000000	1.353695	0.000000	
890.000000	1.375695	0.000000	1.353575	0.000000	
891.000000	1.375545	0.000000	1.353456	0.000000	
892.000000	1.375397	0.000000	1.353337	0.000000	
893.000000	1.375249	0.000000	1.353219	0.000000	
894.000000	1.375102	0.000000	1.353101	0.000000	
895.000000	1.374955	0.000000	1.352984	0.000000	
896.000000	1.374810	0.000000	1.352868	0.000000	
897.000000	1.374665	0.000000	1.352752	0.000000	
898.000000	1.374522	0.000000	1.352637	0.000000	
899.000000	1.374379	0.000000	1.352522	0.000000	
900.000000	1.374237	0.000000	1.352408	0.000000	
901.000000	1.374096	0.000000	1.352294	0.000000	
902.000000	1.373955	0.000000	1.352181	0.000000	
903.000000	1.373815	0.000000	1.352068	0.000000	
904.000000	1.373677	0.000000	1.351956	0.000000	
905.000000	1.373539	0.000000	1.351845	0.000000	
906.000000	1.373401	0.000000	1.351734	0.000000	
907.000000	1.373265	0.000000	1.351623	0.000000	
908.000000	1.373129	0.000000	1.351513	0.000000	
909.000000	1.372994	0.000000	1.351404	0.000000	
910.000000	1.372860	0.000000	1.351295	0.000000	
911.000000	1.372726	0.000000	1.351186	0.000000	
912.000000	1.372594	0.000000	1.351078	0.000000	
913.000000	1.372462	0.000000	1.350971	0.000000	
914.000000	1.372330	0.000000	1.350864	0.000000	
915.000000	1.372200	0.000000	1.350757	0.000000	
916.000000	1.372070	0.000000	1.350651	0.000000	
917.000000	1.371941	0.000000	1.350545	0.000000	
918.000000	1.371812	0.000000	1.350440	0.000000	
919.000000	1.371685	0.000000	1.350335	0.000000	
920.000000	1.371558	0.000000	1.350231	0.000000	
921.000000	1.371431	0.000000	1.350128	0.000000	
922.000000	1.371306	0.000000	1.350024	0.000000	
923.000000	1.371181	0.000000	1.349921	0.000000	
924.000000	1.371057	0.000000	1.349819	0.000000	
925.000000	1.370933	0.000000	1.349717	0.000000	
926.000000	1.370810	0.000000	1.349615	0.000000	
927.000000	1.370688	0.000000	1.349514	0.000000	
928.000000	1.370566	0.000000	1.349414	0.000000	
929.000000	1.370445	0.000000	1.349313	0.000000	
930.000000	1.370325	0.000000	1.349214	0.000000	
931.000000	1.370205	0.000000	1.349114	0.000000	
932.000000	1.370086	0.000000	1.349015	0.000000	
933.000000	1.369967	0.000000	1.348917	0.000000	
934.000000	1.369850	0.000000	1.348819	0.000000	
935.000000	1.369732	0.000000	1.348721	0.000000	
936.000000	1.369616	0.000000	1.348624	0.000000	
937.000000	1.369500	0.000000	1.348527	0.000000	
938.000000	1.369384	0.000000	1.348430	0.000000	
939.000000	1.369269	0.000000	1.348334	0.000000	
940.000000	1.369155	0.000000	1.348238	0.000000	
941.000000	1.369042	0.000000	1.348143	0.000000	
942.000000	1.368929	0.000000	1.348048	0.000000	
943.000000	1.368816	0.000000	1.347953	0.000000	
944.000000	1.368704	0.000000	1.347859	0.000000	
945.000000	1.368593	0.000000	1.347765	0.000000	
946.000000	1.368482	0.000000	1.347672	0.000000	
947.000000	1.368372	0.000000	1.347579	0.000000	
948.000000	1.368262	0.000000	1.347486	0.000000	
949.000000	1.368153	0.000000	1.347394	0.000000	
950.000000	1.368045	0.000000	1.347302	0.000000	
951.000000	1.367937	0.000000	1.347210	0.000000	
952.000000	1.367829	0.000000	1.347119	0.000000	
953.000000	1.367723	0.000000	1.347028	0.000000	
954.000000	1.367616	0.000000	1.346938	0.000000	
955.000000	1.367510	0.000000	1.346848	0.000000	
956.000000	1.367405	0.000000	1.346758	0.000000	
957.000000	1.367300	0.000000	1.346668	0.000000	
958.000000	1.367196	0.000000	1.346579	0.000000	
959.000000	1.367092	0.000000	1.346490	0.000000	
960.000000	1.366989	0.000000	1.346402	0.000000	
961.000000	1.366886	0.000000	1.346314	0.000000	
962.000000	1.366784	0.000000	1.346226	0.000000	
963.000000	1.366682	0.000000	1.346138	0.000000	
964.000000	1.366581	0.000000	1.346051	0.000000	
965.000000	1.366480	0.000000	1.345964	0.000000	
966.000000	1.366380	0.000000	1.345878	0.000000	
967.000000	1.366280	0.000000	1.345792	0.000000	
968.000000	1.366181	0.000000	1.345706	0.000000	
969.000000	1.366082	0.000000	1.345621	0.000000	
970.000000	1.365984	0.000000	1.345535	0.000000	
971.000000	1.365886	0.000000	1.345450	0.000000	
972.000000	1.365789	0.000000	1.345366	0.000000	
973.000000	1.365692	0.000000	1.345281	0.000000	
974.000000	1.365595	0.000000	1.345198	0.000000	
975.000000	1.365499	0.000000	1.345114	0.000000	
976.000000	1.365404	0.000000	1.345031	0.000000	
977.000000	1.365309	0.000000	1.344947	0.000000	
978.000000	1.365214	0.000000	1.344865	0.000000	
979.000000	1.365120	0.000000	1.344782	0.000000	
980.000000	1.365026	0.000000	1.344700	0.000000	
981.000000	1.364933	0.000000	1.344618	0.000000	
982.000000	1.364840	0.000000	1.344536	0.000000	
983.000000	1.364748	0.000000	1.344455	0.000000	
984.000000	1.364656	0.000000	1.344374	0.000000	
985.000000	1.364564	0.000000	1.344293	0.000000	
986.000000	1.364473	0.000000	1.344213	0.000000	
987.000000	1.364383	0.000000	1.344133	0.000000	
988.000000	1.364292	0.000000	1.344053	0.000000	
989.000000	1.364202	0.000000	1.343973	0.000000	
990.000000	1.364113	0.000000	1.343894	0.000000	
991.000000	1.364024	0.000000	1.343815	0.000000	
992.000000	1.363935	0.000000	1.343736	0.000000	
993.000000	1.363847	0.000000	1.343657	0.000000	
994.000000	1.363759	0.000000	1.343579	0.000000	
995.000000	1.363672	0.000000	1.343501	0.000000	
996.000000	1.363585	0.000000	1.343423	0.000000	
997.000000	1.363498	0.000000	1.343346	0.000000	
998.000000	1.363412	0.000000	1.343268	0.000000	
999.000000	1.363326	0.000000	1.343191	0.000000	
1000.000000	1.363241	0.000000	1.343115	0.000000	
1002.500000	1.363029	0.000000	1.342924	0.000000	
1005.000000	1.362819	0.000000	1.342735	0.000000	
1007.500000	1.362612	0.000000	1.342547	0.000000	
1010.000000	1.362407	0.000000	1.342361	0.000000	
1012.500000	1.362204	0.000000	1.342176	0.000000	
1015.000000	1.362004	0.000000	1.341993	0.000000	
1017.500000	1.361806	0.000000	1.341811	0.000000	
1020.000000	1.361609	0.000000	1.341631	0.000000	
1022.500000	1.361415	0.000000	1.341452	0.000000	
1025.000000	1.361223	0.000000	1.341274	0.000000	
1027.500000	1.361034	0.000000	1.341098	0.000000	
1030.000000	1.360846	0.000000	1.340922	0.000000	
1032.500000	1.360660	0.000000	1.340749	0.000000	
1035.000000	1.360476	0.000000	1.340576	0.000000	
1037.500000	1.360294	0.000000	1.340405	0.000000	
1040.000000	1.360114	0.000000	1.340235	0.000000	
1042.500000	1.359936	0.000000	1.340066	0.000000	
1045.000000	1.359759	0.000000	1.339899	0.000000	
1047.500000	1.359585	0.000000	1.339732	0.000000	
1050.000000	1.359412	0.000000	1.339567	0.000000	
1052.500000	1.359241	0.000000	1.339403	0.000000	
1055.000000	1.359072	0.000000	1.339240	0.000000	
1057.500000	1.358905	0.000000	1.339078	0.000000	
1060.000000	1.358739	0.000000	1.338917	0.000000	
1062.500000	1.358575	0.000000	1.338758	0.000000	
1065.000000	1.358412	0.000000	1.338599	0.000000	
1067.500000	1.358251	0.000000	1.338441	0.000000	
1070.000000	1.358092	0.000000	1.338285	0.000000	
1072.500000	1.357934	0.000000	1.338129	0.000000	
1075.000000	1.357778	0.000000	1.337974	0.000000	
1077.500000	1.357623	0.000000	1.337821	0.000000	
1080.000000	1.357470	0.000000	1.337668	0.000000	
1082.500000	1.357319	0.000000	1.337516	0.000000	
1085.000000	1.357168	0.000000	1.337366	0.000000	
1087.500000	1.357020	0.000000	1.337216	0.000000	
1090.000000	1.356872	0.000000	1.337067	0.000000	
1092.500000	1.356726	0.000000	1.336918	0.000000	
1095.000000	1.356582	0.000000	1.336771	0.000000	
1097.500000	1.356439	0.000000	1.336625	0.000000	
1100.000000	1.356297	0.000000	1.336479	0.000000	
1102.500000	1.356156	0.000000	1.336335	0.000000	
1105.000000	1.356017	0.000000	1.336191	0.000000	
1107.500000	1.355879	0.000000	1.336048	0.000000	
1110.000000	1.355743	0.000000	1.335906	0.000000	
1112.500000	1.355607	0.000000	1.335764	0.000000	
1115.000000	1.355473	0.000000	1.335623	0.000000	
1117.500000	1.355340	0.000000	1.335483	0.000000	
1120.000000	1.355209	0.000000	1.335344	0.000000	
1122.500000	1.355078	0.000000	1.335206	0.000000	
1125.000000	1.354949	0.000000	1.335068	0.000000	
1127.500000	1.354821	0.000000	1.334931	0.000000	
1130.000000	1.354694	0.000000	1.334795	0.000000	
1132.500000	1.354568	0.000000	1.334659	0.000000	
1135.000000	1.354443	0.000000	1.334525	0.000000	
1137.500000	1.354320	0.000000	1.334391	0.000000	
1140.000000	1.354197	0.000000	1.334257	0.000000	
1142.500000	1.354076	0.000000	1.334124	0.000000	
1145.000000	1.353955	0.000000	1.333992	0.000000	
1147.500000	1.353836	0.000000	1.333860	0.000000	
1150.000000	1.353718	0.000000	1.333730	0.000000	
1152.500000	1.353601	0.000000	1.333599	0.000000	
1155.000000	1.353484	0.000000	1.333470	0.000000	
1157.500000	1.353369	0.000000	1.333341	0.000000	
1160.000000	1.353255	0.000000	1.333212	0.000000	
1162.500000	1.353142	0.000000	1.333084	0.000000	
1165.000000	1.353029	0.000000	1.332957	0.000000	
1167.500000	1.352918	0.000000	1.332830	0.000000	
1170.000000	1.352808	0.000000	1.332704	0.000000	
1172.500000	1.352698	0.000000	1.332579	0.000000	
1175.000000	1.352590	0.000000	1.332454	0.000000	
1177.500000	1.352482	0.000000	1.332329	0.000000	
1180.000000	1.352375	0.000000	1.332205	0.000000	
1182.500000	1.352269	0.000000	1.332082	0.000000	
1185.000000	1.352165	0.000000	1.331959	0.000000	
1187.500000	1.352060	0.000000	1.331837	0.000000	
1190.000000	1.351957	0.000000	1.331715	0.000000	
1192.500000	1.351855	0.000000	1.331594	0.000000	
1195.000000	1.351753	0.000000	1.331473	0.000000	
1197.500000	1.351653	0.000000	1.331352	0.000000	
1200.000000	1.351553	0.000000	1.331232	0.000000	
1202.500000	1.351454	0.000000	1.331113	0.000000	
1205.000000	1.351355	0.000000	1.330994	0.000000	
1207.500000	1.351258	0.000000	1.330876	0.000000	
1210.000000	1.351161	0.000000	1.330757	0.000000	
1212.500000	1.351065	0.000000	1.330640	0.000000	
1215.000000	1.350970	0.000000	1.330523	0.000000	
1217.500000	1.350875	0.000000	1.330406	0.000000	
1220.000000	1.350782	0.000000	1.330290	0.000000	
1222.500000	1.350689	0.000000	1.330174	0.000000	
1225.000000	1.350597	0.000000	1.330058	0.000000	
1227.500000	1.350505	0.000000	1.329943	0.000000	
1230.000000	1.350414	0.000000	1.329829	0.000000	
1232.500000	1.350324	0.000000	1.329715	0.000000	
1235.000000	1.350235	0.000000	1.329601	0.000000	
1237.500000	1.350146	0.000000	1.329487	0.000000	
1240.000000	1.350058	0.000000	1.329374	0.000000	
1242.500000	1.349971	0.000000	1.329262	0.000000	
1245.000000	1.349884	0.000000	1.329149	0.000000	
1247.500000	1.349798	0.000000	1.329038	0.000000	
1250.000000	1.349713	0.000000	1.328926	0.000000	
1252.500000	1.349628	0.000000	1.328815	0.000000	
1255.000000	1.349544	0.000000	1.328704	0.000000	
1257.500000	1.349461	0.000000	1.328593	0.000000	
1260.000000	1.349378	0.000000	1.328483	0.000000	
1262.500000	1.349296	0.000000	1.328374	0.000000	
1265.000000	1.349215	0.000000	1.328264	0.000000	
1267.500000	1.349134	0.000000	1.328155	0.000000	
1270.000000	1.349053	0.000000	1.328046	0.000000	
1272.500000	1.348974	0.000000	1.327938	0.000000	
1275.000000	1.348894	0.000000	1.327830	0.000000	
1277.500000	1.348816	0.000000	1.327722	0.000000	
1280.000000	1.348738	0.000000	1.327614	0.000000	
1282.500000	1.348661	0.000000	1.327507	0.000000	
1285.000000	1.348584	0.000000	1.327400	0.000000	
1287.500000	1.348507	0.000000	1.327293	0.000000	
1290.000000	1.348432	0.000000	1.327187	0.000000	
1292.500000	1.348356	0.000000	1.327081	0.000000	
1295.000000	1.348282	0.000000	1.326975	0.000000	
1297.500000	1.348208	0.000000	1.326870	0.000000	
1300.000000	1.348134	0.000000	1.326765	0.000000	
1302.500000	1.348061	0.000000	1.326660	0.000000	
1305.000000	1.347989	0.000000	1.326555	0.000000	
1307.500000	1.347917	0.000000	1.326451	0.000000	
1310.000000	1.347845	0.000000	1.326347	0.000000	
1312.500000	1.347774	0.000000	1.326243	0.000000	
1315.000000	1.347704	0.000000	1.326139	0.000000	
1317.500000	1.347634	0.000000	1.326036	0.000000	
1320.000000	1.347564	0.000000	1.325933	0.000000	
1322.500000	1.347495	0.000000	1.325830	0.000000	
1325.000000	1.347427	0.000000	1.325727	0.000000	
1327.500000	1.347359	0.000000	1.325625	0.000000	
1330.000000	1.347291	0.000000	1.325523	0.000000	
1332.500000	1.347224	0.000000	1.325421	0.000000	
1335.000000	1.347157	0.000000	1.325319	0.000000	
1337.500000	1.347091	0.000000	1.325218	0.000000	
1340.000000	1.347025	0.000000	1.325117	0.000000	
1342.500000	1.346960	0.000000	1.325015	0.000000	
1345.000000	1.346895	0.000000	1.324915	0.000000	
1347.500000	1.346831	0.000000	1.324814	0.000000	
1350.000000	1.346767	0.000000	1.324714	0.000000	
1352.500000	1.346703	0.000000	1.324614	0.000000	
1355.000000	1.346640	0.000000	1.324514	0.000000	
1357.500000	1.346578	0.000000	1.324414	0.000000	
1360.000000	1.346515	0.000000	1.324314	0.000000	
1362.500000	1.346454	0.000000	1.324215	0.000000	
1365.000000	1.346392	0.000000	1.324116	0.000000	
1367.500000	1.346331	0.000000	1.324017	0.000000	
1370.000000	1.346270	0.000000	1.323918	0.000000	
1372.500000	1.346210	0.000000	1.323820	0.000000	
1375.000000	1.346150	0.000000	1.323721	0.000000	
1377.500000	1.346091	0.000000	1.323623	0.000000	
1380.000000	1.346032	0.000000	1.323525	0.000000	
1382.500000	1.345973	0.000000	1.323427	0.000000	
1385.000000	1.345915	0.000000	1.323329	0.000000	
1387.500000	1.345857	0.000000	1.323232	0.000000	
1390.000000	1.345800	0.000000	1.323134	0.000000	
1392.500000	1.345743	0.000000	1.323037	0.000000	
1395.000000	1.345686	0.000000	1.322940	0.000000	
1397.500000	1.345630	0.000000	1.322843	0.000000	
1400.000000	1.345574	0.000000	1.322747	0.000000	
1402.500000	1.345518	0.000000	1.322650	0.000000	
1405.000000	1.345463	0.000000	1.322554	0.000000	
1407.500000	1.345408	0.000000	1.322457	0.000000	
1410.000000	1.345353	0.000000	1.322361	0.000000	
1412.500000	1.345299	0.000000	1.322265	0.000000	
1415.000000	1.345245	0.000000	1.322169	0.000000	
1417.500000	1.345191	0.000000	1.322074	0.000000	
1420.000000	1.345138	0.000000	1.321978	0.000000	
1422.500000	1.345085	0.000000	1.321883	0.000000	
1425.000000	1.345033	0.000000	1.321787	0.000000	
1427.500000	1.344980	0.000000	1.321692	0.000000	
1430.000000	1.344929	0.000000	1.321597	0.000000	
1432.500000	1.344877	0.000000	1.321502	0.000000	
1435.000000	1.344826	0.000000	1.321408	0.000000	
1437.500000	1.344775	0.000000	1.321313	0.000000	
1440.000000	1.344724	0.000000	1.321219	0.000000	
1442.500000	1.344674	0.000000	1.321124	0.000000	
1445.000000	1.344624	0.000000	1.321030	0.000000	
1447.500000	1.344574	0.000000	1.320936	0.000000	
1450.000000	1.344525	0.000000	1.320842	0.000000	
1452.500000	1.344476	0.000000	1.320748	0.000000	
1455.000000	1.344427	0.000000	1.320654	0.000000	
1457.500000	1.344378	0.000000	1.320561	0.000000	
1460.000000	1.344330	0.000000	1.320467	0.000000	
1462.500000	1.344282	0.000000	1.320374	0.000000	
1465.000000	1.344235	0.000000	1.320280	0.000000	
1467.500000	1.344187	0.000000	1.320187	0.000000	
1470.000000	1.344140	0.000000	1.320094	0.000000	
1472.500000	1.344094	0.000000	1.320001	0.000000	
1475.000000	1.344047	0.000000	1.319908	0.000000	
1477.500000	1.344001	0.000000	1.319815	0.000000	
1480.000000	1.343955	0.000000	1.319722	0.000000	
1482.500000	1.343909	0.000000	1.319630	0.000000	
1485.000000	1.343864	0.000000	1.319537	0.000000	
1487.500000	1.343819	0.000000	1.319445	0.000000	
1490.000000	1.343774	0.000000	1.319352	0.000000	
1492.500000	1.343729	0.000000	1.319260	0.000000	
1495.000000	1.343685	0.000000	1.319168	0.000000	
1497.500000	1.343641	0.000000	1.319075	0.000000	
1500.000000	1.343597	0.000000	1.318983	0.000000	
1502.500000	1.343554	0.000000	1.318891	0.000000	
1505.000000	1.343510	0.000000	1.318800	0.000000	
1507.500000	1.343467	0.000000	1.318708	0.000000	
1510.000000	1.343425	0.000000	1.318616	0.000000	
1512.500000	1.343382	0.000000	1.318524	0.000000	
1515.000000	1.343340	0.000000	1.318433	0.000000	
1517.500000	1.343298	0.000000	1.318341	0.000000	
1520.000000	1.343256	0.000000	1.318250	0.000000	
1522.500000	1.343214	0.000000	1.318159	0.000000	
1525.000000	1.343173	0.000000	1.318067	0.000000	
1527.500000	1.343132	0.000000	1.317976	0.000000	
1530.000000	1.343091	0.000000	1.317885	0.000000	
1532.500000	1.343050	0.000000	1.317794	0.000000	
1535.000000	1.343010	0.000000	1.317703	0.000000	
1537.500000	1.342970	0.000000	1.317612	0.000000	
1540.000000	1.342930	0.000000	1.317521	0.000000	
1542.500000	1.342890	0.000000	1.317430	0.000000	
1545.000000	1.342851	0.000000	1.317339	0.000000	
1547.500000	1.342812	0.000000	1.317248	0.000000	
1550.000000	1.342772	0.000000	1.317158	0.000000	
1552.500000	1.342734	0.000000	1.317067	0.000000	
1555.000000	1.342695	0.000000	1.316976	0.000000	
1557.500000	1.342657	0.000000	1.316886	0.000000	
1560.000000	1.342618	0.000000	1.316795	0.000000	
1562.500000	1.342581	0.000000	1.316705	0.000000	
1565.000000	1.342543	0.000000	1.316615	0.000000	
1567.500000	1.342505	0.000000	1.316524	0.000000	
1570.000000	1.342468	0.000000	1.316434	0.000000	
1572.500000	1.342431	0.000000	1.316344	0.000000	
1575.000000	1.342394	0.000000	1.316253	0.000000	
1577.500000	1.342357	0.000000	1.316163	0.000000	
1580.000000	1.342321	0.000000	1.316073	0.000000	
1582.500000	1.342284	0.000000	1.315983	0.000000	
1585.000000	1.342248	0.000000	1.315893	0.000000	
1587.500000	1.342212	0.000000	1.315803	0.000000	
1590.000000	1.342176	0.000000	1.315713	0.000000	
1592.500000	1.342141	0.000000	1.315623	0.000000	
1595.000000	1.342106	0.000000	1.315533	0.000000	
1597.500000	1.342070	0.000000	1.315443	0.000000	
1600.000000	1.342035	0.000000	1.315354	0.000000	
1602.500000	1.342001	0.000000	1.315264	0.000000	
1605.000000	1.341966	0.000000	1.315174	0.000000	
1607.500000	1.341932	0.000000	1.315084	0.000000	
1610.000000	1.341897	0.000000	1.314995	0.000000	
1612.500000	1.341863	0.000000	1.314905	0.000000	
1615.000000	1.341830	0.000000	1.314815	0.000000	
1617.500000	1.341796	0.000000	1.314726	0.000000	
1620.000000	1.341762	0.000000	1.314636	0.000000	
1622.500000	1.341729	0.000000	1.314546	0.000000	
1625.000000	1.341696	0.000000	1.314457	0.000000	
1627.500000	1.341663	0.000000	1.314367	0.000000	
1630.000000	1.341630	0.000000	1.314278	0.000000	
1632.500000	1.341597	0.000000	1.314188	0.000000	
1635.000000	1.341565	0.000000	1.314099	0.000000	
1637.500000	1.341533	0.000000	1.314009	0.000000	
1640.000000	1.341501	0.000000	1.313920	0.000000	
1642.500000	1.341469	0.000000	1.313830	0.000000	
1645.000000	1.341437	0.000000	1.313741	0.000000	
1647.500000	1.341405	0.000000	1.313652	0.000000	
1650.000000	1.341374	0.000000	1.313562	0.000000	
1652.500000	1.341342	0.000000	1.313473	0.000000	
1655.000000	1.341311	0.000000	1.313384	0.000000	
1657.500000	1.341280	0.000000	1.313294	0.000000	
1660.000000	1.341249	0.000000	1.313205	0.000000	
1662.500000	1.341219	0.000000	1.313116	0.000000	
1665.000000	1.341188	0.000000	1.313026	0.000000	
1667.500000	1.341158	0.000000	1.312937	0.000000	
1670.000000	1.341128	0.000000	1.312848	0.000000	
1672.500000	1.341098	0.000000	1.312758	0.000000	
1675.000000	1.341068	0.000000	1.312669	0.000000	
1677.500000	1.341038	0.000000	1.312580	0.000000	
1680.000000	1.341008	0.000000	1.312491	0.000000	
1682.500000	1.340979	0.000000	1.312401	0.000000	
1685.000000	1.340950	0.000000	1.312312	0.000000	
1687.500000	1.340921	0.000000	1.312223	0.000000	
1690.000000	1.340891	0.000000	1.312134	0.000000
