Repository: ifoo07/PhD-Thesis-Data

File: SE_data/a6T_SE_fitting/a6T_80_nk.fmf (part 1 of 2)
; -*- coding: utf-8; fmf-version: 1.1 -*-

[*reference]
title	:optical constants of a6T deposited on 80 deg C substrates
short name	: a6T
long name	: alpha-sexithiophene
creator	: Irfan
creator fullname	: Irfan Habib
created	:
place	:
measurement type	:optical constants
method	:Fitting ellipsometry data
comment	: 
from literature	:FALSE
references	:
references comment	:
error	:FALSE
error code	:NaN

[processing parameters]
substrate temperature	:room temperature
wafer number	:    

[setup]
fit program	:CompleteEase
fit program version	:6.69

[batches]
batch number material 1	: 	
batch number material 2	:
batch number material 3	:

[input parameters]
;evaluation	
spectral range start	  : 210 nm
spectral range end	  : 1600 nm
spectral resolution	  : 1 nm


spectral measurement ID 	:  
data used for fit: Glass, trans, Si, SiO2
substrate thickness			: 
substrate file 				: 		
substrate file ID				: 
additional layers  	: 
additional layer IDs	:
fit type				: Anisotropic bspline
fit process file:	



[output parameter]
mse : 20
optimized thickness: 55 nm 
snap file: c1_80_anisobspline_MSA_all.SEsnap
mean absolute error n	:  
mean absolute error k	:  
max absolute error n	:  
max absolute error k 	:  				
comment			: 

[*data definitions]
wavelength	:\lambda [nm]
n_ordinary	:n_x(\lambda) 
k_ordinary	:\kappa_x(\lambda) 
n_extraordinary	:n_z(\lambda) 
k_extraordinary	:\kappa_z(\lambda)



[*data]
210.000000	1.756860	0.334809	1.718788	0.199833	
211.000000	1.749864	0.335670	1.771585	0.177896	
212.000000	1.744750	0.337666	1.798890	0.144799	
213.000000	1.741507	0.340006	1.802115	0.113493	
214.000000	1.739764	0.342007	1.787906	0.095580	
215.000000	1.738757	0.343442	1.771323	0.095562	
216.000000	1.738068	0.344650	1.762295	0.105834	
217.000000	1.737639	0.345948	1.763233	0.117871	
218.000000	1.737637	0.347586	1.771234	0.123930	
219.000000	1.738421	0.349505	1.778473	0.122073	
220.000000	1.740106	0.351393	1.781019	0.116126	
221.000000	1.742618	0.352969	1.778219	0.109762	
222.000000	1.745737	0.354009	1.771486	0.106258	
223.000000	1.749116	0.354526	1.764348	0.106519	
224.000000	1.752612	0.354735	1.758739	0.108918	
225.000000	1.756245	0.354822	1.755156	0.111802	
226.000000	1.760155	0.354936	1.753199	0.113646	
227.000000	1.764633	0.355037	1.751457	0.113728	
228.000000	1.769808	0.354855	1.748943	0.112533	
229.000000	1.775645	0.354138	1.745259	0.110608	
230.000000	1.782026	0.352671	1.740238	0.108462	
231.000000	1.788746	0.350297	1.733853	0.106575	
232.000000	1.795592	0.346980	1.726202	0.105413	
233.000000	1.802401	0.342708	1.717506	0.105428	
234.000000	1.809011	0.337470	1.708139	0.107048	
235.000000	1.815230	0.331267	1.698741	0.110656	
236.000000	1.820831	0.324187	1.690260	0.116133	
237.000000	1.825671	0.316380	1.683244	0.122902	
238.000000	1.829650	0.307980	1.677938	0.130392	
239.000000	1.832675	0.299111	1.674407	0.138055	
240.000000	1.834624	0.289910	1.672552	0.145390	
241.000000	1.835395	0.280615	1.672166	0.152018	
242.000000	1.834991	0.271480	1.673019	0.157621	
243.000000	1.833473	0.262740	1.674822	0.161911	
244.000000	1.830950	0.254611	1.677185	0.164635	
245.000000	1.827604	0.247274	1.679507	0.165687	
246.000000	1.823624	0.240819	1.681270	0.165386	
247.000000	1.819175	0.235322	1.682254	0.164105	
248.000000	1.814440	0.230851	1.682382	0.162188	
249.000000	1.809642	0.227472	1.681694	0.159946	
250.000000	1.805131	0.225171	1.680398	0.157605	
251.000000	1.801202	0.223669	1.678696	0.155129	
252.000000	1.797938	0.222650	1.676634	0.152430	
253.000000	1.795312	0.221818	1.674183	0.149428	
254.000000	1.793183	0.220905	1.671248	0.146052	
255.000000	1.791231	0.219710	1.667620	0.142264	
256.000000	1.789061	0.218377	1.663036	0.138255	
257.000000	1.786542	0.217203	1.657418	0.134316	
258.000000	1.783691	0.216459	1.650791	0.130723	
259.000000	1.780626	0.216390	1.643259	0.127738	
260.000000	1.777593	0.217217	1.635025	0.125609	
261.000000	1.775030	0.218975	1.626455	0.124451	
262.000000	1.773233	0.221396	1.617826	0.124143	
263.000000	1.772308	0.224205	1.609282	0.124548	
264.000000	1.772266	0.227148	1.600906	0.125534	
265.000000	1.773038	0.229991	1.592740	0.126978	
266.000000	1.774444	0.232534	1.584772	0.128764	
267.000000	1.776204	0.234780	1.576945	0.130838	
268.000000	1.778202	0.236884	1.569234	0.133198	
269.000000	1.780436	0.238990	1.561640	0.135842	
270.000000	1.782977	0.241222	1.554173	0.138767	
271.000000	1.785972	0.243688	1.546849	0.141970	
272.000000	1.789711	0.246455	1.539700	0.145444	
273.000000	1.794601	0.249279	1.532766	0.149158	
274.000000	1.800766	0.251703	1.526069	0.153064	
275.000000	1.808139	0.253310	1.519614	0.157115	
276.000000	1.816537	0.253729	1.513396	0.161265	
277.000000	1.825669	0.252632	1.507404	0.165469	
278.000000	1.835102	0.249740	1.501616	0.169689	
279.000000	1.844182	0.245036	1.496000	0.173889	
280.000000	1.852477	0.238856	1.490522	0.178047	
281.000000	1.859778	0.231527	1.485147	0.182143	
282.000000	1.865973	0.223337	1.479837	0.186159	
283.000000	1.871011	0.214548	1.474542	0.190078	
284.000000	1.874889	0.205400	1.469198	0.193887	
285.000000	1.877654	0.196111	1.463699	0.197591	
286.000000	1.879386	0.186838	1.457930	0.201294	
287.000000	1.880152	0.177710	1.451862	0.205141	
288.000000	1.880022	0.168848	1.445520	0.209267	
289.000000	1.879078	0.160373	1.438968	0.213798	
290.000000	1.877419	0.152396	1.432313	0.218849	
291.000000	1.875176	0.145027	1.425719	0.224522	
292.000000	1.872550	0.138345	1.419475	0.230853	
293.000000	1.869751	0.132291	1.413855	0.237624	
294.000000	1.866892	0.126767	1.408940	0.244553	
295.000000	1.864040	0.121680	1.404707	0.251383	
296.000000	1.861237	0.116944	1.401058	0.257877	
297.000000	1.858497	0.112477	1.397818	0.263823	
298.000000	1.855815	0.108202	1.394717	0.269038	
299.000000	1.853149	0.104049	1.391296	0.273423	
300.000000	1.850428	0.100009	1.387022	0.277301	
301.000000	1.847622	0.096106	1.381724	0.281187	
302.000000	1.844722	0.092364	1.375429	0.285548	
303.000000	1.841729	0.088803	1.368295	0.290816	
304.000000	1.838650	0.085444	1.360607	0.297386	
305.000000	1.835502	0.082307	1.352796	0.305609	
306.000000	1.832309	0.079410	1.345506	0.315770	
307.000000	1.829116	0.076762	1.339768	0.327781	
308.000000	1.825960	0.074343	1.336304	0.340826	
309.000000	1.822863	0.072128	1.335318	0.354059	
310.000000	1.819839	0.070094	1.336754	0.366713	
311.000000	1.816897	0.068219	1.340371	0.378115	
312.000000	1.814042	0.066483	1.345778	0.387681	
313.000000	1.811275	0.064864	1.352443	0.394931	
314.000000	1.808595	0.063342	1.359663	0.399492	
315.000000	1.805992	0.061901	1.366462	0.401341	
316.000000	1.803458	0.060533	1.372165	0.400999	
317.000000	1.800989	0.059230	1.376468	0.398955	
318.000000	1.798579	0.057985	1.379209	0.395626	
319.000000	1.796224	0.056792	1.380311	0.391378	
320.000000	1.793919	0.055644	1.379756	0.386540	
321.000000	1.791659	0.054535	1.377581	0.381406	
322.000000	1.789435	0.053458	1.373878	0.376247	
323.000000	1.787239	0.052408	1.368830	0.371278	
324.000000	1.785058	0.051387	1.362646	0.366540	
325.000000	1.782885	0.050398	1.355406	0.362013	
326.000000	1.780715	0.049447	1.347146	0.357692	
327.000000	1.778545	0.048537	1.337870	0.353578	
328.000000	1.776370	0.047671	1.327564	0.349682	
329.000000	1.774190	0.046854	1.316196	0.346018	
330.000000	1.772001	0.046090	1.303709	0.342607	
331.000000	1.769802	0.045381	1.290018	0.339478	
332.000000	1.767586	0.044733	1.274980	0.336701	
333.000000	1.765351	0.044155	1.258457	0.334467	
334.000000	1.763095	0.043660	1.240400	0.332992	
335.000000	1.760823	0.043260	1.220791	0.332498	
336.000000	1.758542	0.042966	1.199645	0.333210	
337.000000	1.756260	0.042790	1.177000	0.335364	
338.000000	1.753987	0.042741	1.152930	0.339211	
339.000000	1.751739	0.042829	1.127549	0.345013	
340.000000	1.749534	0.043066	1.101027	0.353043	
341.000000	1.747398	0.043458	1.073627	0.363567	
342.000000	1.745367	0.043997	1.045696	0.376742	
343.000000	1.743466	0.044662	1.017533	0.392650	
344.000000	1.741707	0.045430	0.989438	0.411365	
345.000000	1.740101	0.046280	0.961736	0.432938	
346.000000	1.738652	0.047191	0.934776	0.457377	
347.000000	1.737363	0.048142	0.908930	0.484634	
348.000000	1.736235	0.049115	0.884574	0.514587	
349.000000	1.735265	0.050090	0.862068	0.547035	
350.000000	1.734449	0.051050	0.841724	0.581699	
351.000000	1.733780	0.051977	0.823787	0.618243	
352.000000	1.733248	0.052856	0.808417	0.656297	
353.000000	1.732844	0.053675	0.795695	0.695482	
354.000000	1.732558	0.054421	0.785616	0.735429	
355.000000	1.732379	0.055084	0.778108	0.775805	
356.000000	1.732297	0.055653	0.773044	0.816326	
357.000000	1.732297	0.056116	0.770262	0.856758	
358.000000	1.732365	0.056463	0.769582	0.896924	
359.000000	1.732484	0.056686	0.770813	0.936697	
360.000000	1.732634	0.056774	0.773768	0.975994	
361.000000	1.732788	0.056720	0.778257	1.014781	
362.000000	1.732909	0.056524	0.784104	1.053103	
363.000000	1.732963	0.056210	0.791238	1.091043	
364.000000	1.732934	0.055803	0.799635	1.128646	
365.000000	1.732810	0.055328	0.809290	1.165930	
366.000000	1.732587	0.054809	0.820205	1.202900	
367.000000	1.732262	0.054268	0.832388	1.239548	
368.000000	1.731837	0.053727	0.845852	1.275852	
369.000000	1.731316	0.053208	0.860615	1.311785	
370.000000	1.730709	0.052731	0.876698	1.347306	
371.000000	1.730026	0.052315	0.894131	1.382362	
372.000000	1.729286	0.051979	0.912955	1.416881	
373.000000	1.728519	0.051736	0.933218	1.450714	
374.000000	1.727754	0.051579	0.954851	1.483672	
375.000000	1.727006	0.051497	0.977725	1.515636	
376.000000	1.726287	0.051479	1.001710	1.546535	
377.000000	1.725605	0.051514	1.026678	1.576326	
378.000000	1.724965	0.051592	1.052509	1.604988	
379.000000	1.724371	0.051704	1.079088	1.632516	
380.000000	1.723825	0.051841	1.106309	1.658919	
381.000000	1.723327	0.051992	1.134066	1.684215	
382.000000	1.722876	0.052150	1.162261	1.708436	
383.000000	1.722468	0.052305	1.190793	1.731624	
384.000000	1.722100	0.052451	1.219553	1.753843	
385.000000	1.721759	0.052581	1.248442	1.775226	
386.000000	1.721440	0.052697	1.277459	1.795929	
387.000000	1.721136	0.052802	1.306647	1.816056	
388.000000	1.720846	0.052898	1.336059	1.835683	
389.000000	1.720566	0.052987	1.365754	1.854863	
390.000000	1.720295	0.053071	1.395794	1.873636	
391.000000	1.720033	0.053153	1.426246	1.892025	
392.000000	1.719780	0.053234	1.457179	1.910044	
393.000000	1.719535	0.053316	1.488665	1.927693	
394.000000	1.719298	0.053402	1.520784	1.944961	
395.000000	1.719072	0.053492	1.553620	1.961823	
396.000000	1.718857	0.053588	1.587271	1.978234	
397.000000	1.718656	0.053693	1.621864	1.994106	
398.000000	1.718475	0.053805	1.657475	2.009245	
399.000000	1.718314	0.053921	1.694064	2.023471	
400.000000	1.718176	0.054039	1.731562	2.036662	
401.000000	1.718061	0.054156	1.769894	2.048723	
402.000000	1.717969	0.054270	1.808983	2.059582	
403.000000	1.717901	0.054379	1.848753	2.069182	
404.000000	1.717855	0.054480	1.889134	2.077476	
405.000000	1.717831	0.054571	1.930056	2.084428	
406.000000	1.717827	0.054650	1.971456	2.090008	
407.000000	1.717844	0.054716	2.013278	2.094190	
408.000000	1.717878	0.054765	2.055470	2.096949	
409.000000	1.717928	0.054796	2.097992	2.098261	
410.000000	1.717991	0.054808	2.140817	2.098095	
411.000000	1.718064	0.054798	2.183936	2.096375	
412.000000	1.718142	0.054770	2.227278	2.092988	
413.000000	1.718224	0.054723	2.270727	2.087850	
414.000000	1.718307	0.054659	2.314162	2.080903	
415.000000	1.718391	0.054581	2.357452	2.072105	
416.000000	1.718474	0.054488	2.400464	2.061425	
417.000000	1.718556	0.054383	2.443061	2.048843	
418.000000	1.718636	0.054268	2.485097	2.034345	
419.000000	1.718713	0.054142	2.526422	2.017929	
420.000000	1.718788	0.054007	2.566875	1.999597	
421.000000	1.718859	0.053865	2.606280	1.979361	
422.000000	1.718928	0.053717	2.644440	1.957245	
423.000000	1.718994	0.053563	2.681129	1.933287	
424.000000	1.719057	0.053405	2.716065	1.907553	
425.000000	1.719118	0.053244	2.748853	1.880202	
426.000000	1.719179	0.053081	2.779159	1.851710	
427.000000	1.719238	0.052915	2.806949	1.822573	
428.000000	1.719298	0.052747	2.832293	1.793188	
429.000000	1.719358	0.052577	2.855304	1.763898	
430.000000	1.719418	0.052406	2.876136	1.735004	
431.000000	1.719480	0.052235	2.894968	1.706776	
432.000000	1.719543	0.052062	2.912009	1.679460	
433.000000	1.719609	0.051888	2.927500	1.653274	
434.000000	1.719677	0.051715	2.941712	1.628417	
435.000000	1.719748	0.051541	2.954958	1.605063	
436.000000	1.719823	0.051368	2.967601	1.583359	
437.000000	1.719903	0.051195	2.980061	1.563420	
438.000000	1.719989	0.051022	2.992845	1.545317	
439.000000	1.720082	0.050850	3.006581	1.529060	
440.000000	1.720184	0.050680	3.022106	1.514556	
441.000000	1.720297	0.050510	3.040644	1.501392	
442.000000	1.720425	0.050337	3.064138	1.488359	
443.000000	1.720567	0.050160	3.093732	1.470003	
444.000000	1.720725	0.049976	3.121173	1.442503	
445.000000	1.720898	0.049781	3.142582	1.415310	
446.000000	1.721087	0.049575	3.167319	1.389709	
447.000000	1.721291	0.049353	3.194302	1.357073	
448.000000	1.721510	0.049115	3.216490	1.318165	
449.000000	1.721745	0.048857	3.232104	1.277407	
450.000000	1.721995	0.048574	3.243376	1.238910	
451.000000	1.722258	0.048262	3.255320	1.200912	
452.000000	1.722530	0.047915	3.265651	1.158400	
453.000000	1.722808	0.047529	3.269617	1.112968	
454.000000	1.723085	0.047098	3.266122	1.068186	
455.000000	1.723353	0.046619	3.256522	1.027496	
456.000000	1.723602	0.046086	3.244111	0.991628	
457.000000	1.723814	0.045497	3.230115	0.959288	
458.000000	1.723967	0.044863	3.214478	0.929832	
459.000000	1.724049	0.044202	3.196540	0.903549	
460.000000	1.724057	0.043534	3.176948	0.882202	
461.000000	1.723990	0.042877	3.158282	0.865465	
462.000000	1.723852	0.042250	3.140183	0.851137	
463.000000	1.723652	0.041670	3.120908	0.840686	
464.000000	1.723401	0.041154	3.102744	0.836376	
465.000000	1.723119	0.040718	3.088452	0.836877	
466.000000	1.722837	0.040374	3.078623	0.840537	
467.000000	1.722589	0.040108	3.073759	0.846452	
468.000000	1.722390	0.039901	3.074557	0.852974	
469.000000	1.722252	0.039734	3.079924	0.858148	
470.000000	1.722180	0.039589	3.088407	0.862867	
471.000000	1.722176	0.039448	3.102679	0.867801	
472.000000	1.722236	0.039295	3.124036	0.867721	
473.000000	1.722357	0.039112	3.146299	0.860035	
474.000000	1.722528	0.038883	3.167405	0.850485	
475.000000	1.722731	0.038596	3.193687	0.838865	
476.000000	1.722946	0.038250	3.223272	0.816677	
477.000000	1.723163	0.037851	3.246049	0.785193	
478.000000	1.723371	0.037402	3.261989	0.753055	
479.000000	1.723566	0.036907	3.276901	0.720089	
480.000000	1.723741	0.036371	3.288981	0.682257	
481.000000	1.723891	0.035797	3.294155	0.642329	
482.000000	1.724013	0.035189	3.294654	0.604263	
483.000000	1.724103	0.034550	3.293160	0.566077	
484.000000	1.724157	0.033885	3.286373	0.526348	
485.000000	1.724171	0.033197	3.272852	0.490634	
486.000000	1.724142	0.032493	3.259968	0.461499	
487.000000	1.724068	0.031777	3.250849	0.430621	
488.000000	1.723950	0.031056	3.236617	0.394306	
489.000000	1.723785	0.030334	3.213125	0.361043	
490.000000	1.723575	0.029617	3.186804	0.335754	
491.000000	1.723319	0.028909	3.161793	0.315116	
492.000000	1.723019	0.028214	3.137341	0.296747	
493.000000	1.722674	0.027539	3.112925	0.280700	
494.000000	1.722287	0.026887	3.088989	0.266580	
495.000000	1.721857	0.026264	3.064858	0.253197	
496.000000	1.721388	0.025676	3.038210	0.241503	
497.000000	1.720883	0.025129	3.009854	0.235153	
498.000000	1.720346	0.024628	2.984623	0.234152	
499.000000	1.719781	0.024179	2.963407	0.233804	
500.000000	1.719196	0.023788	2.942162	0.232771	
501.000000	1.718596	0.023459	2.919683	0.234253	
502.000000	1.717991	0.023198	2.898430	0.239622	
503.000000	1.717391	0.023010	2.879659	0.247483	
504.000000	1.716813	0.022898	2.862798	0.257246	
505.000000	1.716277	0.022856	2.848146	0.269740	
506.000000	1.715795	0.022870	2.837570	0.284715	
507.000000	1.715374	0.022928	2.831690	0.299997	
508.000000	1.715019	0.023016	2.828976	0.314415	
509.000000	1.714732	0.023123	2.828830	0.329040	
510.000000	1.714513	0.023236	2.832922	0.344138	
511.000000	1.714361	0.023345	2.842169	0.357462	
512.000000	1.714272	0.023436	2.855198	0.367066	
513.000000	1.714242	0.023500	2.870426	0.372845	
514.000000	1.714261	0.023526	2.887270	0.374949	
515.000000	1.714317	0.023505	2.905243	0.372970	
516.000000	1.714396	0.023439	2.923134	0.366535	
517.000000	1.714490	0.023331	2.939605	0.356452	
518.000000	1.714594	0.023181	2.954589	0.343895	
519.000000	1.714703	0.022994	2.968691	0.328903	
520.000000	1.714813	0.022770	2.981492	0.310796	
521.000000	1.714919	0.022513	2.991683	0.289760	
522.000000	1.715019	0.022223	2.998679	0.266923	
523.000000	1.715111	0.021903	3.002684	0.243111	
524.000000	1.715191	0.021554	3.003807	0.218565	
525.000000	1.715257	0.021180	3.001686	0.193644	
526.000000	1.715307	0.020781	2.996190	0.169438	
527.000000	1.715340	0.020360	2.988264	0.147000	
528.000000	1.715352	0.019919	2.979227	0.125882	
529.000000	1.715344	0.019461	2.968912	0.105001	
530.000000	1.715314	0.018988	2.956054	0.084632	
531.000000	1.715260	0.018501	2.940696	0.066351	
532.000000	1.715182	0.018003	2.924593	0.050741	
533.000000	1.715079	0.017496	2.908563	0.036260	
534.000000	1.714951	0.016982	2.890941	0.021793	
535.000000	1.714796	0.016463	2.870031	0.009520	
536.000000	1.714614	0.015940	2.847477	0.002421	
537.000000	1.714403	0.015417	2.827125	0.000176	
538.000000	1.714161	0.014895	2.810268	0.000000	
539.000000	1.713888	0.014379	2.795841	0.000000	
540.000000	1.713585	0.013874	2.782880	0.000000	
541.000000	1.713251	0.013383	2.770994	0.000000	
542.000000	1.712888	0.012911	2.759961	0.000000	
543.000000	1.712499	0.012460	2.749628	0.000000	
544.000000	1.712086	0.012036	2.739889	0.000000	
545.000000	1.711652	0.011641	2.730662	0.000000	
546.000000	1.711201	0.011280	2.721884	0.000000	
547.000000	1.710736	0.010955	2.713506	0.000000	
548.000000	1.710265	0.010671	2.705484	0.000000	
549.000000	1.709796	0.010430	2.697786	0.000000	
550.000000	1.709340	0.010229	2.690382	0.000000	
551.000000	1.708906	0.010062	2.683247	0.000000	
552.000000	1.708496	0.009922	2.676360	0.000000	
553.000000	1.708115	0.009802	2.669702	0.000000	
554.000000	1.707762	0.009696	2.663257	0.000000	
555.000000	1.707439	0.009596	2.657011	0.000000	
556.000000	1.707145	0.009496	2.650950	0.000000	
557.000000	1.706878	0.009391	2.645063	0.000000	
558.000000	1.706634	0.009275	2.639341	0.000000	
559.000000	1.706411	0.009140	2.633773	0.000000	
560.000000	1.706202	0.008982	2.628351	0.000000	
561.000000	1.705999	0.008795	2.623067	0.000000	
562.000000	1.705788	0.008576	2.617915	0.000000	
563.000000	1.705557	0.008331	2.612888	0.000000	
564.000000	1.705298	0.008071	2.607979	0.000000	
565.000000	1.705007	0.007803	2.603184	0.000000	
566.000000	1.704683	0.007536	2.598498	0.000000	
567.000000	1.704325	0.007279	2.593915	0.000000	
568.000000	1.703934	0.007039	2.589431	0.000000	
569.000000	1.703513	0.006826	2.585042	0.000000	
570.000000	1.703064	0.006646	2.580745	0.000000	
571.000000	1.702594	0.006508	2.576535	0.000000	
572.000000	1.702108	0.006419	2.572410	0.000000	
573.000000	1.701615	0.006387	2.568367	0.000000	
574.000000	1.701128	0.006419	2.564401	0.000000	
575.000000	1.700666	0.006519	2.560511	0.000000	
576.000000	1.700250	0.006679	2.556694	0.000000	
577.000000	1.699892	0.006885	2.552948	0.000000	
578.000000	1.699600	0.007123	2.549269	0.000000	
579.000000	1.699377	0.007381	2.545656	0.000000	
580.000000	1.699226	0.007646	2.542107	0.000000	
581.000000	1.699148	0.007905	2.538620	0.000000	
582.000000	1.699141	0.008146	2.535192	0.000000	
583.000000	1.699202	0.008356	2.531823	0.000000	
584.000000	1.699326	0.008524	2.528509	0.000000	
585.000000	1.699506	0.008639	2.525251	0.000000	
586.000000	1.699734	0.008688	2.522045	0.000000	
587.000000	1.699999	0.008662	2.518891	0.000000	
588.000000	1.700285	0.008548	2.515787	0.000000	
589.000000	1.700567	0.008343	2.512731	0.000000	
590.000000	1.700824	0.008054	2.509723	0.000000	
591.000000	1.701042	0.007693	2.506762	0.000000	
592.000000	1.701212	0.007273	2.503844	0.000000	
593.000000	1.701326	0.006804	2.500971	0.000000	
594.000000	1.701380	0.006297	2.498141	0.000000	
595.000000	1.701372	0.005762	2.495351	0.000000	
596.000000	1.701298	0.005211	2.492603	0.000000	
597.000000	1.701159	0.004654	2.489894	0.000000	
598.000000	1.700957	0.004101	2.487223	0.000000	
599.000000	1.700692	0.003561	2.484590	0.000000	
600.000000	1.700369	0.003044	2.481994	0.000000	
601.000000	1.699992	0.002561	2.479434	0.000000	
602.000000	1.699569	0.002119	2.476908	0.000000	
603.000000	1.699112	0.001729	2.474417	0.000000	
604.000000	1.698635	0.001390	2.471960	0.000000	
605.000000	1.698149	0.001100	2.469535	0.000000	
606.000000	1.697661	0.000854	2.467142	0.000000	
607.000000	1.697175	0.000648	2.464780	0.000000	
608.000000	1.696697	0.000479	2.462450	0.000000	
609.000000	1.696229	0.000342	2.460149	0.000000	
610.000000	1.695774	0.000235	2.457877	0.000000	
611.000000	1.695335	0.000153	2.455634	0.000000	
612.000000	1.694913	0.000093	2.453419	0.000000	
613.000000	1.694508	0.000051	2.451232	0.000000	
614.000000	1.694122	0.000024	2.449072	0.000000	
615.000000	1.693756	0.000009	2.446939	0.000000	
616.000000	1.693407	0.000002	2.444831	0.000000	
617.000000	1.693076	0.000000	2.442749	0.000000	
618.000000	1.692762	0.000000	2.440691	0.000000	
619.000000	1.692460	0.000000	2.438658	0.000000	
620.000000	1.692168	0.000000	2.436649	0.000000	
621.000000	1.691886	0.000000	2.434664	0.000000	
622.000000	1.691612	0.000000	2.432702	0.000000	
623.000000	1.691346	0.000000	2.430762	0.000000	
624.000000	1.691086	0.000000	2.428844	0.000000	
625.000000	1.690833	0.000000	2.426949	0.000000	
626.000000	1.690585	0.000000	2.425075	0.000000	
627.000000	1.690343	0.000000	2.423221	0.000000	
628.000000	1.690106	0.000000	2.421389	0.000000	
629.000000	1.689873	0.000000	2.419577	0.000000	
630.000000	1.689645	0.000000	2.417784	0.000000	
631.000000	1.689421	0.000000	2.416012	0.000000	
632.000000	1.689201	0.000000	2.414258	0.000000	
633.000000	1.688985	0.000000	2.412524	0.000000	
634.000000	1.688772	0.000000	2.410808	0.000000	
635.000000	1.688563	0.000000	2.409110	0.000000	
636.000000	1.688357	0.000000	2.407430	0.000000	
637.000000	1.688154	0.000000	2.405768	0.000000	
638.000000	1.687954	0.000000	2.404123	0.000000	
639.000000	1.687757	0.000000	2.402496	0.000000	
640.000000	1.687563	0.000000	2.400885	0.000000	
641.000000	1.687372	0.000000	2.399291	0.000000	
642.000000	1.687183	0.000000	2.397713	0.000000	
643.000000	1.686997	0.000000	2.396151	0.000000	
644.000000	1.686813	0.000000	2.394605	0.000000	
645.000000	1.686631	0.000000	2.393074	0.000000	
646.000000	1.686452	0.000000	2.391559	0.000000	
647.000000	1.686275	0.000000	2.390058	0.000000	
648.000000	1.686100	0.000000	2.388573	0.000000	
649.000000	1.685927	0.000000	2.387102	0.000000	
650.000000	1.685756	0.000000	2.385645	0.000000	
651.000000	1.685587	0.000000	2.384202	0.000000	
652.000000	1.685420	0.000000	2.382774	0.000000	
653.000000	1.685255	0.000000	2.381359	0.000000	
654.000000	1.685092	0.000000	2.379958	0.000000	
655.000000	1.684930	0.000000	2.378569	0.000000	
656.000000	1.684770	0.000000	2.377194	0.000000	
657.000000	1.684612	0.000000	2.375832	0.000000	
658.000000	1.684455	0.000000	2.374483	0.000000	
659.000000	1.684300	0.000000	2.373146	0.000000	
660.000000	1.684147	0.000000	2.371822	0.000000	
661.000000	1.683995	0.000000	2.370510	0.000000	
662.000000	1.683845	0.000000	2.369210	0.000000	
663.000000	1.683696	0.000000	2.367921	0.000000	
664.000000	1.683548	0.000000	2.366644	0.000000	
665.000000	1.683402	0.000000	2.365379	0.000000	
666.000000	1.683258	0.000000	2.364125	0.000000	
667.000000	1.683114	0.000000	2.362883	0.000000	
668.000000	1.682972	0.000000	2.361651	0.000000	
669.000000	1.682832	0.000000	2.360430	0.000000	
670.000000	1.682692	0.000000	2.359221	0.000000	
671.000000	1.682554	0.000000	2.358021	0.000000	
672.000000	1.682417	0.000000	2.356833	0.000000	
673.000000	1.682282	0.000000	2.355654	0.000000	
674.000000	1.682147	0.000000	2.354486	0.000000	
675.000000	1.682014	0.000000	2.353328	0.000000	
676.000000	1.681882	0.000000	2.352179	0.000000	
677.000000	1.681751	0.000000	2.351041	0.000000	
678.000000	1.681621	0.000000	2.349912	0.000000	
679.000000	1.681492	0.000000	2.348792	0.000000	
680.000000	1.681364	0.000000	2.347682	0.000000	
681.000000	1.681237	0.000000	2.346582	0.000000	
682.000000	1.681111	0.000000	2.345490	0.000000	
683.000000	1.680987	0.000000	2.344408	0.000000	
684.000000	1.680863	0.000000	2.343334	0.000000	
685.000000	1.680740	0.000000	2.342270	0.000000	
686.000000	1.680619	0.000000	2.341214	0.000000	
687.000000	1.680498	0.000000	2.340167	0.000000	
688.000000	1.680378	0.000000	2.339128	0.000000	
689.000000	1.680259	0.000000	2.338098	0.000000	
690.000000	1.680141	0.000000	2.337075	0.000000	
691.000000	1.680024	0.000000	2.336062	0.000000	
692.000000	1.679908	0.000000	2.335056	0.000000	
693.000000	1.679793	0.000000	2.334058	0.000000	
694.000000	1.679679	0.000000	2.333068	0.000000	
695.000000	1.679565	0.000000	2.332086	0.000000	
696.000000	1.679452	0.000000	2.331112	0.000000	
697.000000	1.679340	0.000000	2.330145	0.000000	
698.000000	1.679229	0.000000	2.329186	0.000000	
699.000000	1.679119	0.000000	2.328235	0.000000	
700.000000	1.679010	0.000000	2.327290	0.000000	
701.000000	1.678901	0.000000	2.326353	0.000000	
702.000000	1.678793	0.000000	2.325423	0.000000	
703.000000	1.678686	0.000000	2.324501	0.000000	
704.000000	1.678580	0.000000	2.323585	0.000000	
705.000000	1.678474	0.000000	2.322676	0.000000	
706.000000	1.678370	0.000000	2.321774	0.000000	
707.000000	1.678265	0.000000	2.320879	0.000000	
708.000000	1.678162	0.000000	2.319991	0.000000	
709.000000	1.678059	0.000000	2.319109	0.000000	
710.000000	1.677958	0.000000	2.318234	0.000000	
711.000000	1.677856	0.000000	2.317365	0.000000	
712.000000	1.677756	0.000000	2.316503	0.000000	
713.000000	1.677656	0.000000	2.315647	0.000000	
714.000000	1.677557	0.000000	2.314798	0.000000	
715.000000	1.677458	0.000000	2.313954	0.000000	
716.000000	1.677360	0.000000	2.313117	0.000000	
717.000000	1.677263	0.000000	2.312286	0.000000	
718.000000	1.677166	0.000000	2.311460	0.000000	
719.000000	1.677071	0.000000	2.310641	0.000000	
720.000000	1.676975	0.000000	2.309828	0.000000	
721.000000	1.676881	0.000000	2.309020	0.000000	
722.000000	1.676787	0.000000	2.308218	0.000000	
723.000000	1.676693	0.000000	2.307422	0.000000	
724.000000	1.676600	0.000000	2.306632	0.000000	
725.000000	1.676508	0.000000	2.305847	0.000000	
726.000000	1.676416	0.000000	2.305068	0.000000	
727.000000	1.676325	0.000000	2.304294	0.000000	
728.000000	1.676235	0.000000	2.303525	0.000000	
729.000000	1.676145	0.000000	2.302762	0.000000	
730.000000	1.676055	0.000000	2.302004	0.000000	
731.000000	1.675967	0.000000	2.301252	0.000000	
732.000000	1.675878	0.000000	2.300504	0.000000	
733.000000	1.675791	0.000000	2.299762	0.000000	
734.000000	1.675703	0.000000	2.299025	0.000000	
735.000000	1.675617	0.000000	2.298293	0.000000	
736.000000	1.675531	0.000000	2.297565	0.000000	
737.000000	1.675445	0.000000	2.296843	0.000000	
738.000000	1.675360	0.000000	2.296126	0.000000	
739.000000	1.675275	0.000000	2.295413	0.000000	
740.000000	1.675191	0.000000	2.294705	0.000000	
741.000000	1.675108	0.000000	2.294002	0.000000	
742.000000	1.675025	0.000000	2.293304	0.000000	
743.000000	1.674942	0.000000	2.292610	0.000000	
744.000000	1.674860	0.000000	2.291921	0.000000	
745.000000	1.674779	0.000000	2.291236	0.000000	
746.000000	1.674698	0.000000	2.290556	0.000000	
747.000000	1.674617	0.000000	2.289881	0.000000	
748.000000	1.674537	0.000000	2.289210	0.000000	
749.000000	1.674457	0.000000	2.288543	0.000000	
750.000000	1.674378	0.000000	2.287880	0.000000	
751.000000	1.674299	0.000000	2.287222	0.000000	
752.000000	1.674221	0.000000	2.286568	0.000000	
753.000000	1.674143	0.000000	2.285918	0.000000	
754.000000	1.674066	0.000000	2.285273	0.000000	
755.000000	1.673989	0.000000	2.284631	0.000000	
756.000000	1.673912	0.000000	2.283994	0.000000	
757.000000	1.673836	0.000000	2.283360	0.000000	
758.000000	1.673761	0.000000	2.282731	0.000000	
759.000000	1.673685	0.000000	2.282106	0.000000	
760.000000	1.673611	0.000000	2.281485	0.000000	
761.000000	1.673536	0.000000	2.280867	0.000000	
762.000000	1.673462	0.000000	2.280253	0.000000	
763.000000	1.673389	0.000000	2.279644	0.000000	
764.000000	1.673316	0.000000	2.279038	0.000000	
765.000000	1.673243	0.000000	2.278436	0.000000	
766.000000	1.673171	0.000000	2.277837	0.000000	
767.000000	1.673099	0.000000	2.277242	0.000000	
768.000000	1.673027	0.000000	2.276651	0.000000	
769.000000	1.672956	0.000000	2.276064	0.000000	
770.000000	1.672885	0.000000	2.275480	0.000000	
771.000000	1.672815	0.000000	2.274899	0.000000	
772.000000	1.672745	0.000000	2.274323	0.000000	
773.000000	1.672675	0.000000	2.273750	0.000000	
774.000000	1.672606	0.000000	2.273180	0.000000	
775.000000	1.672537	0.000000	2.272613	0.000000	
776.000000	1.672469	0.000000	2.272050	0.000000	
777.000000	1.672400	0.000000	2.271491	0.000000	
778.000000	1.672333	0.000000	2.270935	0.000000	
779.000000	1.672265	0.000000	2.270382	0.000000	
780.000000	1.672198	0.000000	2.269832	0.000000	
781.000000	1.672132	0.000000	2.269286	0.000000	
782.000000	1.672065	0.000000	2.268743	0.000000	
783.000000	1.671999	0.000000	2.268203	0.000000	
784.000000	1.671934	0.000000	2.267666	0.000000	
785.000000	1.671868	0.000000	2.267132	0.000000	
786.000000	1.671803	0.000000	2.266602	0.000000	
787.000000	1.671739	0.000000	2.266074	0.000000	
788.000000	1.671674	0.000000	2.265550	0.000000	
789.000000	1.671610	0.000000	2.265029	0.000000	
790.000000	1.671547	0.000000	2.264511	0.000000	
791.000000	1.671483	0.000000	2.263995	0.000000	
792.000000	1.671420	0.000000	2.263483	0.000000	
793.000000	1.671358	0.000000	2.262974	0.000000	
794.000000	1.671295	0.000000	2.262467	0.000000	
795.000000	1.671233	0.000000	2.261964	0.000000	
796.000000	1.671172	0.000000	2.261463	0.000000	
797.000000	1.671110	0.000000	2.260965	0.000000	
798.000000	1.671049	0.000000	2.260470	0.000000	
799.000000	1.670988	0.000000	2.259978	0.000000	
800.000000	1.670928	0.000000	2.259489	0.000000	
801.000000	1.670868	0.000000	2.259002	0.000000	
802.000000	1.670808	0.000000	2.258518	0.000000	
803.000000	1.670748	0.000000	2.258037	0.000000	
804.000000	1.670689	0.000000	2.257559	0.000000	
805.000000	1.670630	0.000000	2.257083	0.000000	
806.000000	1.670571	0.000000	2.256610	0.000000	
807.000000	1.670513	0.000000	2.256139	0.000000	
808.000000	1.670455	0.000000	2.255671	0.000000	
809.000000	1.670397	0.000000	2.255206	0.000000	
810.000000	1.670339	0.000000	2.254743	0.000000	
811.000000	1.670282	0.000000	2.254283	0.000000	
812.000000	1.670225	0.000000	2.253825	0.000000	
813.000000	1.670168	0.000000	2.253370	0.000000	
814.000000	1.670112	0.000000	2.252917	0.000000	
815.000000	1.670055	0.000000	2.252466	0.000000	
816.000000	1.669999	0.000000	2.252018	0.000000	
817.000000	1.669944	0.000000	2.251573	0.000000	
818.000000	1.669888	0.000000	2.251130	0.000000	
819.000000	1.669833	0.000000	2.250689	0.000000	
820.000000	1.669778	0.000000	2.250251	0.000000	
821.000000	1.669724	0.000000	2.249815	0.000000	
822.000000	1.669670	0.000000	2.249382	0.000000	
823.000000	1.669616	0.000000	2.248950	0.000000	
824.000000	1.669562	0.000000	2.248521	0.000000	
825.000000	1.669508	0.000000	2.248094	0.000000	
826.000000	1.669455	0.000000	2.247670	0.000000	
827.000000	1.669402	0.000000	2.247248	0.000000	
828.000000	1.669349	0.000000	2.246828	0.000000	
829.000000	1.669296	0.000000	2.246410	0.000000	
830.000000	1.669244	0.000000	2.245994	0.000000	
831.000000	1.669192	0.000000	2.245581	0.000000	
832.000000	1.669140	0.000000	2.245169	0.000000	
833.000000	1.669088	0.000000	2.244760	0.000000	
834.000000	1.669037	0.000000	2.244353	0.000000	
835.000000	1.668986	0.000000	2.243948	0.000000	
836.000000	1.668935	0.000000	2.243546	0.000000	
837.000000	1.668884	0.000000	2.243145	0.000000	
838.000000	1.668834	0.000000	2.242746	0.000000	
839.000000	1.668784	0.000000	2.242349	0.000000	
840.000000	1.668734	0.000000	2.241955	0.000000	
841.000000	1.668684	0.000000	2.241562	0.000000	
842.000000	1.668635	0.000000	2.241172	0.000000	
843.000000	1.668585	0.000000	2.240783	0.000000	
844.000000	1.668536	0.000000	2.240396	0.000000	
845.000000	1.668487	0.000000	2.240012	0.000000	
846.000000	1.668439	0.000000	2.239629	0.000000	
847.000000	1.668390	0.000000	2.239248	0.000000	
848.000000	1.668342	0.000000	2.238869	0.000000	
849.000000	1.668294	0.000000	2.238492	0.000000	
850.000000	1.668246	0.000000	2.238117	0.000000	
851.000000	1.668199	0.000000	2.237744	0.000000	
852.000000	1.668151	0.000000	2.237373	0.000000	
853.000000	1.668104	0.000000	2.237003	0.000000	
854.000000	1.668057	0.000000	2.236635	0.000000	
855.000000	1.668011	0.000000	2.236270	0.000000	
856.000000	1.667964	0.000000	2.235906	0.000000	
857.000000	1.667918	0.000000	2.235543	0.000000	
858.000000	1.667872	0.000000	2.235183	0.000000	
859.000000	1.667826	0.000000	2.234824	0.000000	
860.000000	1.667780	0.000000	2.234467	0.000000	
861.000000	1.667735	0.000000	2.234112	0.000000	
862.000000	1.667689	0.000000	2.233759	0.000000	
863.000000	1.667644	0.000000	2.233407	0.000000	
864.000000	1.667599	0.000000	2.233057	0.000000	
865.000000	1.667555	0.000000	2.232709	0.000000	
866.000000	1.667510	0.000000	2.232362	0.000000	
867.000000	1.667466	0.000000	2.232017	0.000000	
868.000000	1.667422	0.000000	2.231674	0.000000	
869.000000	1.667378	0.000000	2.231332	0.000000	
870.000000	1.667334	0.000000	2.230992	0.000000	
871.000000	1.667290	0.000000	2.230654	0.000000	
872.000000	1.667247	0.000000	2.230317	0.000000	
873.000000	1.667204	0.000000	2.229982	0.000000	
874.000000	1.667161	0.000000	2.229648	0.000000	
875.000000	1.667118	0.000000	2.229316	0.000000	
876.000000	1.667075	0.000000	2.228986	0.000000	
877.000000	1.667033	0.000000	2.228657	0.000000	
878.000000	1.666991	0.000000	2.228330	0.000000	
879.000000	1.666949	0.000000	2.228004	0.000000	
880.000000	1.666907	0.000000	2.227680	0.000000	
881.000000	1.666865	0.000000	2.227357	0.000000	
882.000000	1.666823	0.000000	2.227036	0.000000	
883.000000	1.666782	0.000000	2.226717	0.000000	
884.000000	1.666741	0.000000	2.226398	0.000000	
885.000000	1.666700	0.000000	2.226082	0.000000	
886.000000	1.666659	0.000000	2.225766	0.000000	
887.000000	1.666618	0.000000	2.225453	0.000000	
888.000000	1.666577	0.000000	2.225140	0.000000	
889.000000	1.666537	0.000000	2.224829	0.000000	
890.000000	1.666497	0.000000	2.224520	0.000000	
891.000000	1.666457	0.000000	2.224212	0.000000	
892.000000	1.666417	0.000000	2.223905	0.000000	
893.000000	1.666377	0.000000	2.223600	0.000000	
894.000000	1.666337	0.000000	2.223296	0.000000	
895.000000	1.666298	0.000000	2.222994	0.000000	
896.000000	1.666259	0.000000	2.222693	0.000000	
897.000000	1.666220	0.000000	2.222393	0.000000	
898.000000	1.666181	0.000000	2.222095	0.000000	
899.000000	1.666142	0.000000	2.221798	0.000000	
900.000000	1.666103	0.000000	2.221503	0.000000	
901.000000	1.666065	0.000000	2.221208	0.000000	
902.000000	1.666027	0.000000	2.220915	0.000000	
903.000000	1.665988	0.000000	2.220623	0.000000	
904.000000	1.665951	0.000000	2.220333	0.000000	
905.000000	1.665913	0.000000	2.220044	0.000000	
906.000000	1.665875	0.000000	2.219757	0.000000	
907.000000	1.665837	0.000000	2.219470	0.000000	
908.000000	1.665800	0.000000	2.219185	0.000000	
909.000000	1.665763	0.000000	2.218901	0.000000	
910.000000	1.665726	0.000000	2.218618	0.000000	
911.000000	1.665689	0.000000	2.218337	0.000000	
912.000000	1.665652	0.000000	2.218057	0.000000	
913.000000	1.665615	0.000000	2.217778	0.000000	
914.000000	1.665579	0.000000	2.217500	0.000000	
915.000000	1.665542	0.000000	2.217224	0.000000	
916.000000	1.665506	0.000000	2.216949	0.000000	
917.000000	1.665470	0.000000	2.216674	0.000000	
918.000000	1.665434	0.000000	2.216402	0.000000	
919.000000	1.665398	0.000000	2.216130	0.000000	
920.000000	1.665363	0.000000	2.215859	0.000000	
921.000000	1.665327	0.000000	2.215590	0.000000	
922.000000	1.665292	0.000000	2.215322	0.000000	
923.000000	1.665257	0.000000	2.215055	0.000000	
924.000000	1.665222	0.000000	2.214789	0.000000	
925.000000	1.665187	0.000000	2.214525	0.000000	
926.000000	1.665152	0.000000	2.214261	0.000000	
927.000000	1.665117	0.000000	2.213999	0.000000	
928.000000	1.665083	0.000000	2.213737	0.000000	
929.000000	1.665048	0.000000	2.213477	0.000000	
930.000000	1.665014	0.000000	2.213218	0.000000	
931.000000	1.664980	0.000000	2.212960	0.000000	
932.000000	1.664946	0.000000	2.212703	0.000000	
933.000000	1.664912	0.000000	2.212447	0.000000	
934.000000	1.664878	0.000000	2.212193	0.000000	
935.000000	1.664844	0.000000	2.211939	0.000000	
936.000000	1.664811	0.000000	2.211687	0.000000	
937.000000	1.664778	0.000000	2.211435	0.000000	
938.000000	1.664744	0.000000	2.211185	0.000000	
939.000000	1.664711	0.000000	2.210935	0.000000	
940.000000	1.664678	0.000000	2.210687	0.000000	
941.000000	1.664645	0.000000	2.210440	0.000000	
942.000000	1.664612	0.000000	2.210194	0.000000	
943.000000	1.664580	0.000000	2.209949	0.000000	
944.000000	1.664547	0.000000	2.209704	0.000000	
945.000000	1.664515	0.000000	2.209461	0.000000	
946.000000	1.664483	0.000000	2.209219	0.000000	
947.000000	1.664451	0.000000	2.208978	0.000000	
948.000000	1.664418	0.000000	2.208738	0.000000	
949.000000	1.664387	0.000000	2.208499	0.000000	
950.000000	1.664355	0.000000	2.208261	0.000000	
951.000000	1.664323	0.000000	2.208023	0.000000	
952.000000	1.664292	0.000000	2.207787	0.000000	
953.000000	1.664260	0.000000	2.207552	0.000000	
954.000000	1.664229	0.000000	2.207318	0.000000	
955.000000	1.664198	0.000000	2.207084	0.000000	
956.000000	1.664167	0.000000	2.206852	0.000000	
957.000000	1.664136	0.000000	2.206621	0.000000	
958.000000	1.664105	0.000000	2.206390	0.000000	
959.000000	1.664074	0.000000	2.206161	0.000000	
960.000000	1.664043	0.000000	2.205932	0.000000	
961.000000	1.664013	0.000000	2.205704	0.000000	
962.000000	1.663983	0.000000	2.205477	0.000000	
963.000000	1.663952	0.000000	2.205252	0.000000	
964.000000	1.663922	0.000000	2.205027	0.000000	
965.000000	1.663892	0.000000	2.204803	0.000000	
966.000000	1.663862	0.000000	2.204580	0.000000	
967.000000	1.663832	0.000000	2.204357	0.000000	
968.000000	1.663802	0.000000	2.204136	0.000000	
969.000000	1.663773	0.000000	2.203916	0.000000	
970.000000	1.663743	0.000000	2.203696	0.000000	
971.000000	1.663714	0.000000	2.203477	0.000000	
972.000000	1.663684	0.000000	2.203260	0.000000	
973.000000	1.663655	0.000000	2.203043	0.000000	
974.000000	1.663626	0.000000	2.202826	0.000000	
975.000000	1.663597	0.000000	2.202611	0.000000	
976.000000	1.663568	0.000000	2.202397	0.000000	
977.000000	1.663539	0.000000	2.202183	0.000000	
978.000000	1.663511	0.000000	2.201971	0.000000	
979.000000	1.663482	0.000000	2.201759	0.000000	
980.000000	1.663454	0.000000	2.201548	0.000000	
981.000000	1.663425	0.000000	2.201338	0.000000	
982.000000	1.663397	0.000000	2.201128	0.000000	
983.000000	1.663369	0.000000	2.200920	0.000000	
984.000000	1.663341	0.000000	2.200712	0.000000	
985.000000	1.663313	0.000000	2.200505	0.000000	
986.000000	1.663285	0.000000	2.200299	0.000000	
987.000000	1.663257	0.000000	2.200094	0.000000	
988.000000	1.663229	0.000000	2.199889	0.000000	
989.000000	1.663202	0.000000	2.199685	0.000000	
990.000000	1.663174	0.000000	2.199482	0.000000	
991.000000	1.663147	0.000000	2.199280	0.000000	
992.000000	1.663120	0.000000	2.199079	0.000000	
993.000000	1.663092	0.000000	2.198878	0.000000	
994.000000	1.663065	0.000000	2.198678	0.000000	
995.000000	1.663038	0.000000	2.198479	0.000000	
996.000000	1.663011	0.000000	2.198281	0.000000	
997.000000	1.662984	0.000000	2.198083	0.000000	
998.000000	1.662958	0.000000	2.197886	0.000000	
999.000000	1.662931	0.000000	2.197690	0.000000	
1000.000000	1.662905	0.000000	2.197495	0.000000	
1002.500000	1.662839	0.000000	2.197010	0.000000	
1005.000000	1.662773	0.000000	2.196529	0.000000	
1007.500000	1.662708	0.000000	2.196054	0.000000	
1010.000000	1.662644	0.000000	2.195582	0.000000	
1012.500000	1.662580	0.000000	2.195115	0.000000	
1015.000000	1.662517	0.000000	2.194652	0.000000	
1017.500000	1.662454	0.000000	2.194193	0.000000	
1020.000000	1.662392	0.000000	2.193739	0.000000	
1022.500000	1.662331	0.000000	2.193289	0.000000	
1025.000000	1.662270	0.000000	2.192843	0.000000	
1027.500000	1.662209	0.000000	2.192401	0.000000	
1030.000000	1.662149	0.000000	2.191963	0.000000
