Repository: ifoo07/PhD-Thesis-Data

File: SE_data/a6T_SE_fitting/a6T_RT_nk.fmf (part 1 of 2)
; -*- coding: utf-8; fmf-version: 1.1 -*-

[*reference]
title	:optical constants of a6T
short name	: a6T
long name	: alpha-sexithiophene
creator	: Irfan
creator fullname	: Irfan Habib
created	:
place	:
measurement type	:optical constants
method	:Fitting ellipsometry data
comment	: 
from literature	:FALSE
references	:
references comment	:
error	:FALSE
error code	:NaN

[processing parameters]
substrate temperature	:room temperature
wafer number	:    

[setup]
fit program	:CompleteEase
fit program version	:6.69

[batches]
batch number material 1	: 	
batch number material 2	:
batch number material 3	:

[input parameters]
;evaluation	
spectral range start	  : 210 nm
spectral range end	  : 1600 nm
spectral resolution	  : 1 nm


spectral measurement ID 	:  
data used for fit: Glass, trans, Si, SiO2
substrate thickness			: 
substrate file 				: 		
substrate file ID				: 
additional layers  	: 
additional layer IDs	:
fit type				: Anisotropic bspline
fit process file:	



[output parameter]
mse : 12
optimized thickness: 55 nm 
snap file: c1_anisobspline_MSA_all.SEsnap
mean absolute error n	:  
mean absolute error k	:  
max absolute error n	:  
max absolute error k 	:  				
comment			: 

[*data definitions]
wavelength	:\lambda [nm]
n_ordinary	:n_x(\lambda) 
k_ordinary	:\kappa_x(\lambda) 
n_extraordinary	:n_z(\lambda) 
k_extraordinary	:\kappa_z(\lambda)



[*data]
210.000000	1.775268	0.331470	1.717304	0.328954	
211.000000	1.780782	0.328407	1.752499	0.307344	
212.000000	1.782540	0.323810	1.770992	0.279785	
213.000000	1.780738	0.319954	1.774068	0.254520	
214.000000	1.776676	0.318785	1.766639	0.238736	
215.000000	1.772947	0.320793	1.758779	0.234338	
216.000000	1.771038	0.324593	1.756329	0.235573	
217.000000	1.771258	0.328845	1.760071	0.236672	
218.000000	1.773214	0.332413	1.767349	0.232737	
219.000000	1.775949	0.334914	1.772449	0.223177	
220.000000	1.778955	0.336610	1.772813	0.211289	
221.000000	1.782041	0.337738	1.768314	0.200090	
222.000000	1.785143	0.338498	1.760489	0.192216	
223.000000	1.788290	0.339038	1.752567	0.188137	
224.000000	1.791536	0.339456	1.746191	0.186148	
225.000000	1.794976	0.339837	1.741650	0.184604	
226.000000	1.798787	0.340241	1.738319	0.182026	
227.000000	1.803273	0.340539	1.734486	0.177955	
228.000000	1.808535	0.340356	1.729154	0.173392	
229.000000	1.814464	0.339352	1.722208	0.169366	
230.000000	1.820817	0.337236	1.714046	0.166817	
231.000000	1.827163	0.333842	1.705811	0.166320	
232.000000	1.833109	0.329320	1.698584	0.167264	
233.000000	1.838452	0.323859	1.692665	0.168805	
234.000000	1.843046	0.317626	1.687934	0.170164	
235.000000	1.846748	0.310779	1.683800	0.170673	
236.000000	1.849410	0.303565	1.679222	0.170435	
237.000000	1.851017	0.296291	1.673789	0.170199	
238.000000	1.851654	0.289239	1.667565	0.170669	
239.000000	1.851501	0.282658	1.660962	0.172488	
240.000000	1.850903	0.276716	1.654955	0.176067	
241.000000	1.850206	0.271249	1.650595	0.180805	
242.000000	1.849509	0.266011	1.648199	0.185797	
243.000000	1.848784	0.260787	1.647699	0.190210	
244.000000	1.847883	0.255387	1.648703	0.193293	
245.000000	1.846458	0.249749	1.650364	0.194570	
246.000000	1.844231	0.244173	1.651904	0.194281	
247.000000	1.841184	0.239005	1.652974	0.192785	
248.000000	1.837431	0.234556	1.653399	0.190398	
249.000000	1.833223	0.231113	1.653125	0.187409	
250.000000	1.829049	0.228824	1.652231	0.184037	
251.000000	1.825352	0.227408	1.650808	0.180325	
252.000000	1.822274	0.226508	1.648856	0.176276	
253.000000	1.819808	0.225796	1.646336	0.171895	
254.000000	1.817817	0.224977	1.643173	0.167192	
255.000000	1.815959	0.223827	1.639223	0.162194	
256.000000	1.813805	0.222509	1.634314	0.157077	
257.000000	1.811219	0.221352	1.628401	0.152083	
258.000000	1.808224	0.220656	1.621512	0.147436	
259.000000	1.804959	0.220696	1.613731	0.143354	
260.000000	1.801702	0.221717	1.605213	0.140042	
261.000000	1.798947	0.223754	1.596227	0.137613	
262.000000	1.797027	0.226503	1.586983	0.136022	
263.000000	1.796058	0.229650	1.577610	0.135211	
264.000000	1.796047	0.232906	1.568205	0.135130	
265.000000	1.796910	0.236005	1.558845	0.135729	
266.000000	1.798431	0.238723	1.549599	0.136960	
267.000000	1.800278	0.241072	1.540527	0.138769	
268.000000	1.802313	0.243247	1.531675	0.141095	
269.000000	1.804536	0.245426	1.523072	0.143880	
270.000000	1.807030	0.247765	1.514740	0.147066	
271.000000	1.809971	0.250399	1.506684	0.150598	
272.000000	1.813695	0.253414	1.498892	0.154426	
273.000000	1.818680	0.256543	1.491333	0.158533	
274.000000	1.825076	0.259270	1.484004	0.162930	
275.000000	1.832818	0.261127	1.476922	0.167628	
276.000000	1.841712	0.261699	1.470118	0.172632	
277.000000	1.851446	0.260616	1.463640	0.177947	
278.000000	1.861553	0.257565	1.457565	0.183570	
279.000000	1.871340	0.252508	1.452018	0.189437	
280.000000	1.880337	0.245776	1.447063	0.195394	
281.000000	1.888302	0.237686	1.442695	0.201287	
282.000000	1.895089	0.228521	1.438863	0.206974	
283.000000	1.900604	0.218534	1.435480	0.212324	
284.000000	1.904791	0.207957	1.432413	0.217220	
285.000000	1.907611	0.197009	1.429439	0.221583	
286.000000	1.909042	0.185924	1.426311	0.225517	
287.000000	1.909115	0.174938	1.422924	0.229198	
288.000000	1.907897	0.164275	1.419246	0.232785	
289.000000	1.905488	0.154146	1.415296	0.236426	
290.000000	1.902030	0.144757	1.411136	0.240257	
291.000000	1.897722	0.136304	1.406889	0.244398	
292.000000	1.892892	0.128936	1.402785	0.248908	
293.000000	1.887886	0.122560	1.399045	0.253626	
294.000000	1.882889	0.117012	1.395724	0.258341	
295.000000	1.878009	0.112140	1.392796	0.262862	
296.000000	1.873307	0.107796	1.390173	0.267015	
297.000000	1.868804	0.103844	1.387706	0.270647	
298.000000	1.864477	0.100150	1.385172	0.273628	
299.000000	1.860239	0.096600	1.382193	0.275894	
300.000000	1.855950	0.093190	1.378332	0.277730	
301.000000	1.851553	0.089987	1.373447	0.279573	
302.000000	1.847033	0.087054	1.367562	0.281824	
303.000000	1.842399	0.084448	1.360806	0.284851	
304.000000	1.837682	0.082228	1.353410	0.288996	
305.000000	1.832935	0.080447	1.345722	0.294566	
306.000000	1.828241	0.079158	1.338267	0.301819	
307.000000	1.823747	0.078374	1.331884	0.310721	
308.000000	1.819575	0.078001	1.327180	0.320652	
309.000000	1.815785	0.077932	1.324357	0.330961	
310.000000	1.812402	0.078064	1.323413	0.341050	
311.000000	1.809427	0.078296	1.324203	0.350383	
312.000000	1.806840	0.078533	1.326461	0.358485	
313.000000	1.804602	0.078683	1.329801	0.364951	
314.000000	1.802639	0.078658	1.333693	0.369455	
315.000000	1.800827	0.078408	1.337377	0.371942	
316.000000	1.799056	0.077970	1.340314	0.372796	
317.000000	1.797272	0.077393	1.342260	0.372389	
318.000000	1.795439	0.076724	1.343084	0.371042	
319.000000	1.793539	0.076006	1.342723	0.369041	
320.000000	1.791564	0.075281	1.341172	0.366643	
321.000000	1.789519	0.074590	1.338469	0.364083	
322.000000	1.787419	0.073973	1.334710	0.361570	
323.000000	1.785307	0.073459	1.330076	0.359268	
324.000000	1.783235	0.073039	1.324773	0.357161	
325.000000	1.781226	0.072681	1.318873	0.355176	
326.000000	1.779289	0.072355	1.312397	0.353256	
327.000000	1.777420	0.072033	1.305333	0.351353	
328.000000	1.775610	0.071688	1.297644	0.349427	
329.000000	1.773839	0.071292	1.289270	0.347445	
330.000000	1.772079	0.070821	1.280121	0.345382	
331.000000	1.770288	0.070252	1.270068	0.343223	
332.000000	1.768392	0.069573	1.258903	0.341004	
333.000000	1.766314	0.068835	1.246432	0.338923	
334.000000	1.764020	0.068108	1.232576	0.337205	
335.000000	1.761498	0.067457	1.217301	0.336069	
336.000000	1.758750	0.066946	1.200606	0.335732	
337.000000	1.755790	0.066635	1.182517	0.336412	
338.000000	1.752644	0.066585	1.163091	0.338333	
339.000000	1.749350	0.066853	1.142417	0.341724	
340.000000	1.745960	0.067492	1.120633	0.346819	
341.000000	1.742552	0.068555	1.097952	0.353840	
342.000000	1.739236	0.070044	1.074650	0.362912	
343.000000	1.736085	0.071923	1.050951	0.374095	
344.000000	1.733152	0.074156	1.027064	0.387450	
345.000000	1.730479	0.076707	1.003212	0.403033	
346.000000	1.728099	0.079540	0.979636	0.420885	
347.000000	1.726044	0.082623	0.956598	0.441018	
348.000000	1.724339	0.085920	0.934380	0.463408	
349.000000	1.723010	0.089398	0.913277	0.487983	
350.000000	1.722084	0.093025	0.893592	0.514613	
351.000000	1.721595	0.096765	0.875628	0.543092	
352.000000	1.721584	0.100557	0.859635	0.573095	
353.000000	1.722066	0.104323	0.845732	0.604255	
354.000000	1.723036	0.107991	0.833942	0.636220	
355.000000	1.724479	0.111490	0.824212	0.668668	
356.000000	1.726370	0.114754	0.816426	0.701317	
357.000000	1.728675	0.117718	0.810424	0.733937	
358.000000	1.731349	0.120325	0.806012	0.766352	
359.000000	1.734338	0.122518	0.802974	0.798440	
360.000000	1.737578	0.124247	0.801078	0.830138	
361.000000	1.740983	0.125464	0.800070	0.861449	
362.000000	1.744430	0.126154	0.799699	0.892525	
363.000000	1.747818	0.126367	0.799904	0.923606	
364.000000	1.751088	0.126156	0.800733	0.954852	
365.000000	1.754196	0.125575	0.802265	0.986363	
366.000000	1.757112	0.124672	0.804592	1.018197	
367.000000	1.759815	0.123494	0.807816	1.050378	
368.000000	1.762289	0.122084	0.812038	1.082901	
369.000000	1.764526	0.120485	0.817357	1.115738	
370.000000	1.766523	0.118736	0.823873	1.148834	
371.000000	1.768281	0.116876	0.831682	1.182116	
372.000000	1.769808	0.114941	0.840888	1.215477	
373.000000	1.771121	0.112961	0.851591	1.248727	
374.000000	1.772238	0.110954	0.863752	1.281618	
375.000000	1.773172	0.108932	0.877252	1.313985	
376.000000	1.773930	0.106910	0.891958	1.345721	
377.000000	1.774523	0.104899	0.907737	1.376757	
378.000000	1.774960	0.102913	0.924456	1.407051	
379.000000	1.775250	0.100962	0.941989	1.436587	
380.000000	1.775402	0.099060	0.960210	1.465369	
381.000000	1.775430	0.097216	0.978997	1.493418	
382.000000	1.775344	0.095443	0.998228	1.520777	
383.000000	1.775160	0.093749	1.017775	1.547511	
384.000000	1.774896	0.092145	1.037490	1.573727	
385.000000	1.774580	0.090635	1.057242	1.599670	
386.000000	1.774234	0.089205	1.077103	1.625623	
387.000000	1.773871	0.087843	1.097223	1.651761	
388.000000	1.773498	0.086536	1.117769	1.678195	
389.000000	1.773122	0.085273	1.138913	1.704992	
390.000000	1.772744	0.084041	1.160831	1.732180	
391.000000	1.772366	0.082830	1.183697	1.759760	
392.000000	1.771986	0.081629	1.207686	1.787703	
393.000000	1.771600	0.080427	1.232969	1.815958	
394.000000	1.771203	0.079214	1.259724	1.844445	
395.000000	1.770785	0.077982	1.288128	1.873061	
396.000000	1.770336	0.076720	1.318376	1.901664	
397.000000	1.769834	0.075422	1.350697	1.930032	
398.000000	1.769253	0.074094	1.385212	1.957752	
399.000000	1.768577	0.072754	1.421819	1.984475	
400.000000	1.767797	0.071422	1.460374	2.009958	
401.000000	1.766910	0.070114	1.500728	2.034024	
402.000000	1.765915	0.068847	1.542736	2.056536	
403.000000	1.764814	0.067637	1.586261	2.077390	
404.000000	1.763609	0.066501	1.631177	2.096502	
405.000000	1.762308	0.065454	1.677371	2.113806	
406.000000	1.760918	0.064510	1.724744	2.129247	
407.000000	1.759448	0.063684	1.773214	2.142775	
408.000000	1.757911	0.062990	1.822714	2.154341	
409.000000	1.756322	0.062441	1.873203	2.163891	
410.000000	1.754702	0.062050	1.924677	2.171345	
411.000000	1.753079	0.061825	1.977166	2.176513	
412.000000	1.751482	0.061758	2.030536	2.179114	
413.000000	1.749928	0.061835	2.084557	2.178957	
414.000000	1.748430	0.062047	2.138984	2.175911	
415.000000	1.746999	0.062382	2.193567	2.169883	
416.000000	1.745645	0.062830	2.248051	2.160807	
417.000000	1.744374	0.063380	2.302181	2.148637	
418.000000	1.743193	0.064022	2.355692	2.133344	
419.000000	1.742107	0.064747	2.408313	2.114915	
420.000000	1.741120	0.065545	2.459757	2.093346	
421.000000	1.740235	0.066406	2.509714	2.068650	
422.000000	1.739456	0.067322	2.557841	2.040854	
423.000000	1.738784	0.068283	2.603742	2.010011	
424.000000	1.738222	0.069280	2.646926	1.976216	
425.000000	1.737770	0.070306	2.686705	1.939725	
426.000000	1.737431	0.071350	2.722500	1.901338	
427.000000	1.737203	0.072404	2.754244	1.861870	
428.000000	1.737087	0.073457	2.782029	1.821966	
429.000000	1.737081	0.074502	2.806015	1.782180	
430.000000	1.737182	0.075528	2.826415	1.743002	
431.000000	1.737388	0.076527	2.843482	1.704875	
432.000000	1.737694	0.077492	2.857516	1.668209	
433.000000	1.738097	0.078415	2.868861	1.633378	
434.000000	1.738592	0.079287	2.877922	1.600730	
435.000000	1.739173	0.080101	2.885172	1.570576	
436.000000	1.739834	0.080851	2.891172	1.543192	
437.000000	1.740568	0.081529	2.896605	1.518796	
438.000000	1.741367	0.082129	2.902333	1.497524	
439.000000	1.742221	0.082645	2.909518	1.479365	
440.000000	1.743118	0.083071	2.920069	1.463933	
441.000000	1.744039	0.083406	2.936840	1.447557	
442.000000	1.744970	0.083660	2.955143	1.423707	
443.000000	1.745902	0.083844	2.966258	1.398398	
444.000000	1.746833	0.083969	2.978633	1.379815	
445.000000	1.747762	0.084044	2.998090	1.357444	
446.000000	1.748692	0.084080	3.014493	1.327877	
447.000000	1.749629	0.084085	3.025828	1.298369	
448.000000	1.750586	0.084068	3.035976	1.270799	
449.000000	1.751587	0.084031	3.047824	1.243333	
450.000000	1.752656	0.083951	3.059947	1.211427	
451.000000	1.753798	0.083798	3.066725	1.176645	
452.000000	1.755008	0.083544	3.069868	1.144009	
453.000000	1.756274	0.083161	3.072614	1.111310	
454.000000	1.757575	0.082623	3.071966	1.076794	
455.000000	1.758884	0.081907	3.066447	1.043441	
456.000000	1.760162	0.080988	3.057597	1.013067	
457.000000	1.761346	0.079848	3.047120	0.985907	
458.000000	1.762351	0.078518	3.035776	0.960435	
459.000000	1.763132	0.077062	3.021165	0.936678	
460.000000	1.763670	0.075544	3.004246	0.918983	
461.000000	1.763962	0.074022	2.991045	0.905699	
462.000000	1.764016	0.072557	2.978556	0.890362	
463.000000	1.763852	0.071203	2.960308	0.878503	
464.000000	1.763504	0.070016	2.944006	0.876913	
465.000000	1.763022	0.069047	2.936231	0.877591	
466.000000	1.762495	0.068333	2.930591	0.875645	
467.000000	1.762014	0.067847	2.924883	0.875953	
468.000000	1.761628	0.067542	2.923303	0.878842	
469.000000	1.761368	0.067375	2.925436	0.880795	
470.000000	1.761253	0.067303	2.928948	0.883135	
471.000000	1.761292	0.067285	2.937101	0.887601	
472.000000	1.761489	0.067282	2.952396	0.889251	
473.000000	1.761837	0.067254	2.970487	0.884407	
474.000000	1.762322	0.067164	2.988036	0.875073	
475.000000	1.762914	0.066981	3.004992	0.862926	
476.000000	1.763580	0.066696	3.021724	0.848414	
477.000000	1.764299	0.066308	3.038645	0.831142	
478.000000	1.765054	0.065815	3.055154	0.810167	
479.000000	1.765831	0.065214	3.069841	0.785086	
480.000000	1.766616	0.064503	3.080509	0.756293	
481.000000	1.767394	0.063682	3.085629	0.727126	
482.000000	1.768152	0.062747	3.088420	0.700469	
483.000000	1.768873	0.061698	3.091698	0.673209	
484.000000	1.769534	0.060533	3.091946	0.642954	
485.000000	1.770110	0.059263	3.086851	0.613801	
486.000000	1.770584	0.057907	3.080455	0.588217	
487.000000	1.770944	0.056484	3.074780	0.562421	
488.000000	1.771185	0.055012	3.066016	0.534843	
489.000000	1.771300	0.053508	3.052703	0.509350	
490.000000	1.771289	0.051989	3.038123	0.487758	
491.000000	1.771151	0.050471	3.023902	0.467949	
492.000000	1.770888	0.048972	3.008923	0.448833	
493.000000	1.770503	0.047506	2.992657	0.431076	
494.000000	1.770000	0.046088	2.975516	0.414900	
495.000000	1.769388	0.044732	2.957237	0.399903	
496.000000	1.768673	0.043450	2.936677	0.387097	
497.000000	1.767864	0.042256	2.915106	0.379064	
498.000000	1.766971	0.041160	2.896658	0.375003	
499.000000	1.766004	0.040176	2.881341	0.370268	
500.000000	1.764977	0.039314	2.864470	0.364190	
501.000000	1.763904	0.038586	2.844969	0.360837	
502.000000	1.762805	0.038003	2.825905	0.361962	
503.000000	1.761701	0.037576	2.809078	0.366187	
504.000000	1.760627	0.037314	2.794673	0.372355	
505.000000	1.759623	0.037202	2.782568	0.379840	
506.000000	1.758714	0.037218	2.772401	0.388415	
507.000000	1.757915	0.037336	2.764257	0.398398	
508.000000	1.757237	0.037533	2.758906	0.409755	
509.000000	1.756687	0.037786	2.756902	0.421736	
510.000000	1.756267	0.038072	2.758419	0.433488	
511.000000	1.755976	0.038369	2.763253	0.444064	
512.000000	1.755811	0.038656	2.770637	0.452827	
513.000000	1.755765	0.038911	2.780018	0.460003	
514.000000	1.755825	0.039115	2.791823	0.465657	
515.000000	1.755971	0.039252	2.806313	0.468535	
516.000000	1.756185	0.039319	2.822175	0.467379	
517.000000	1.756453	0.039315	2.837662	0.462671	
518.000000	1.756765	0.039240	2.852460	0.455471	
519.000000	1.757113	0.039092	2.866918	0.445855	
520.000000	1.757487	0.038870	2.880558	0.433333	
521.000000	1.757880	0.038574	2.892226	0.418187	
522.000000	1.758284	0.038203	2.901460	0.401481	
523.000000	1.758691	0.037756	2.908500	0.384028	
524.000000	1.759091	0.037233	2.913689	0.366221	
525.000000	1.759475	0.036631	2.917504	0.348221	
526.000000	1.759828	0.035954	2.920139	0.329572	
527.000000	1.760140	0.035210	2.920829	0.309919	
528.000000	1.760401	0.034407	2.918633	0.290366	
529.000000	1.760608	0.033555	2.914243	0.272517	
530.000000	1.760755	0.032663	2.909515	0.256333	
531.000000	1.760839	0.031738	2.904814	0.240373	
532.000000	1.760860	0.030790	2.898878	0.224147	
533.000000	1.760815	0.029826	2.891199	0.208926	
534.000000	1.760706	0.028854	2.883001	0.195675	
535.000000	1.760532	0.027882	2.875554	0.183370	
536.000000	1.760295	0.026917	2.868358	0.170620	
537.000000	1.759998	0.025966	2.859971	0.157639	
538.000000	1.759645	0.025035	2.850271	0.145682	
539.000000	1.759240	0.024129	2.840354	0.135264	
540.000000	1.758785	0.023252	2.830854	0.125700	
541.000000	1.758285	0.022408	2.821522	0.116366	
542.000000	1.757743	0.021601	2.811934	0.107336	
543.000000	1.757162	0.020835	2.802065	0.098861	
544.000000	1.756547	0.020115	2.792096	0.091009	
545.000000	1.755903	0.019444	2.782106	0.083700	
546.000000	1.755236	0.018826	2.772082	0.076882	
547.000000	1.754552	0.018265	2.762017	0.070571	
548.000000	1.753860	0.017765	2.751942	0.064793	
549.000000	1.753171	0.017328	2.741904	0.059546	
550.000000	1.752500	0.016951	2.731941	0.054821	
551.000000	1.751857	0.016624	2.722079	0.050611	
552.000000	1.751248	0.016338	2.712357	0.046919	
553.000000	1.750676	0.016084	2.702814	0.043750	
554.000000	1.750143	0.015852	2.693516	0.041132	
555.000000	1.749650	0.015634	2.684613	0.039094	
556.000000	1.749196	0.015422	2.676381	0.037473	
557.000000	1.748779	0.015207	2.668852	0.035851	
558.000000	1.748394	0.014980	2.661659	0.033895	
559.000000	1.748037	0.014735	2.654356	0.031813	
560.000000	1.747701	0.014462	2.646930	0.029997	
561.000000	1.747374	0.014154	2.639720	0.028583	
562.000000	1.747039	0.013808	2.632898	0.027336	
563.000000	1.746679	0.013433	2.626354	0.026037	
564.000000	1.746284	0.013039	2.619878	0.024718	
565.000000	1.745850	0.012638	2.613443	0.023525	
566.000000	1.745374	0.012242	2.607172	0.022514	
567.000000	1.744856	0.011861	2.601129	0.021569	
568.000000	1.744297	0.011506	2.595222	0.020572	
569.000000	1.743700	0.011188	2.589270	0.019590	
570.000000	1.743070	0.010916	2.583268	0.018820	
571.000000	1.742413	0.010701	2.577426	0.018378	
572.000000	1.741740	0.010553	2.571925	0.018072	
573.000000	1.741061	0.010480	2.566674	0.017653	
574.000000	1.740393	0.010494	2.561329	0.017123	
575.000000	1.739761	0.010598	2.555783	0.016828	
576.000000	1.739194	0.010783	2.550312	0.017085	
577.000000	1.738708	0.011027	2.545381	0.017727	
578.000000	1.738312	0.011314	2.541045	0.018311	
579.000000	1.738013	0.011626	2.536923	0.018552	
580.000000	1.737812	0.011944	2.532658	0.018746	
581.000000	1.737710	0.012251	2.528360	0.019310	
582.000000	1.737705	0.012531	2.524573	0.020326	
583.000000	1.737793	0.012767	2.521565	0.021306	
584.000000	1.737965	0.012943	2.519113	0.021748	
585.000000	1.738214	0.013043	2.516644	0.021640	
586.000000	1.738527	0.013052	2.513972	0.021380	
587.000000	1.738887	0.012955	2.511346	0.021303	
588.000000	1.739274	0.012737	2.509172	0.021210	
589.000000	1.739653	0.012390	2.507432	0.020662	
590.000000	1.739993	0.011929	2.505662	0.019377	
591.000000	1.740276	0.011369	2.503404	0.017683	
592.000000	1.740489	0.010726	2.500663	0.016057	
593.000000	1.740622	0.010017	2.497878	0.014738	
594.000000	1.740669	0.009257	2.495358	0.013410	
595.000000	1.740626	0.008462	2.493000	0.011680	
596.000000	1.740491	0.007646	2.490336	0.009434	
597.000000	1.740262	0.006823	2.487077	0.006990	
598.000000	1.739943	0.006008	2.483211	0.004696	
599.000000	1.739535	0.005215	2.478917	0.002784	
600.000000	1.739045	0.004458	2.474368	0.001350	
601.000000	1.738479	0.003749	2.469761	0.000476	
602.000000	1.737848	0.003103	2.465364	0.000095	
603.000000	1.737169	0.002532	2.461304	0.000002	
604.000000	1.736463	0.002036	2.457568	0.000000	
605.000000	1.735744	0.001611	2.454041	0.000000	
606.000000	1.735023	0.001251	2.450665	0.000000	
607.000000	1.734308	0.000950	2.447407	0.000000	
608.000000	1.733604	0.000702	2.444252	0.000000	
609.000000	1.732916	0.000502	2.441184	0.000000	
610.000000	1.732248	0.000344	2.438195	0.000000	
611.000000	1.731603	0.000224	2.435277	0.000000	
612.000000	1.730984	0.000136	2.432425	0.000000	
613.000000	1.730392	0.000075	2.429633	0.000000	
614.000000	1.729827	0.000036	2.426898	0.000000	
615.000000	1.729291	0.000013	2.424215	0.000000	
616.000000	1.728782	0.000003	2.421583	0.000000	
617.000000	1.728300	0.000000	2.418998	0.000000	
618.000000	1.727841	0.000000	2.416458	0.000000	
619.000000	1.727402	0.000000	2.413961	0.000000	
620.000000	1.726978	0.000000	2.411506	0.000000	
621.000000	1.726569	0.000000	2.409090	0.000000	
622.000000	1.726172	0.000000	2.406712	0.000000	
623.000000	1.725785	0.000000	2.404371	0.000000	
624.000000	1.725410	0.000000	2.402066	0.000000	
625.000000	1.725043	0.000000	2.399795	0.000000	
626.000000	1.724686	0.000000	2.397556	0.000000	
627.000000	1.724336	0.000000	2.395350	0.000000	
628.000000	1.723994	0.000000	2.393175	0.000000	
629.000000	1.723659	0.000000	2.391031	0.000000	
630.000000	1.723331	0.000000	2.388915	0.000000	
631.000000	1.723009	0.000000	2.386829	0.000000	
632.000000	1.722694	0.000000	2.384770	0.000000	
633.000000	1.722383	0.000000	2.382738	0.000000	
634.000000	1.722079	0.000000	2.380733	0.000000	
635.000000	1.721779	0.000000	2.378753	0.000000	
636.000000	1.721485	0.000000	2.376798	0.000000	
637.000000	1.721195	0.000000	2.374868	0.000000	
638.000000	1.720910	0.000000	2.372962	0.000000	
639.000000	1.720629	0.000000	2.371079	0.000000	
640.000000	1.720352	0.000000	2.369220	0.000000	
641.000000	1.720080	0.000000	2.367382	0.000000	
642.000000	1.719811	0.000000	2.365567	0.000000	
643.000000	1.719546	0.000000	2.363773	0.000000	
644.000000	1.719284	0.000000	2.362000	0.000000	
645.000000	1.719027	0.000000	2.360247	0.000000	
646.000000	1.718772	0.000000	2.358515	0.000000	
647.000000	1.718521	0.000000	2.356802	0.000000	
648.000000	1.718273	0.000000	2.355108	0.000000	
649.000000	1.718028	0.000000	2.353434	0.000000	
650.000000	1.717787	0.000000	2.351778	0.000000	
651.000000	1.717548	0.000000	2.350140	0.000000	
652.000000	1.717312	0.000000	2.348521	0.000000	
653.000000	1.717079	0.000000	2.346918	0.000000	
654.000000	1.716848	0.000000	2.345333	0.000000	
655.000000	1.716620	0.000000	2.343765	0.000000	
656.000000	1.716395	0.000000	2.342214	0.000000	
657.000000	1.716172	0.000000	2.340679	0.000000	
658.000000	1.715952	0.000000	2.339159	0.000000	
659.000000	1.715734	0.000000	2.337656	0.000000	
660.000000	1.715519	0.000000	2.336168	0.000000	
661.000000	1.715305	0.000000	2.334696	0.000000	
662.000000	1.715094	0.000000	2.333238	0.000000	
663.000000	1.714885	0.000000	2.331795	0.000000	
664.000000	1.714679	0.000000	2.330366	0.000000	
665.000000	1.714474	0.000000	2.328952	0.000000	
666.000000	1.714271	0.000000	2.327552	0.000000	
667.000000	1.714071	0.000000	2.326165	0.000000	
668.000000	1.713872	0.000000	2.324792	0.000000	
669.000000	1.713675	0.000000	2.323433	0.000000	
670.000000	1.713481	0.000000	2.322086	0.000000	
671.000000	1.713288	0.000000	2.320753	0.000000	
672.000000	1.713097	0.000000	2.319432	0.000000	
673.000000	1.712907	0.000000	2.318123	0.000000	
674.000000	1.712720	0.000000	2.316827	0.000000	
675.000000	1.712534	0.000000	2.315543	0.000000	
676.000000	1.712350	0.000000	2.314271	0.000000	
677.000000	1.712167	0.000000	2.313011	0.000000	
678.000000	1.711986	0.000000	2.311763	0.000000	
679.000000	1.711807	0.000000	2.310526	0.000000	
680.000000	1.711629	0.000000	2.309300	0.000000	
681.000000	1.711453	0.000000	2.308085	0.000000	
682.000000	1.711279	0.000000	2.306882	0.000000	
683.000000	1.711105	0.000000	2.305689	0.000000	
684.000000	1.710934	0.000000	2.304506	0.000000	
685.000000	1.710764	0.000000	2.303335	0.000000	
686.000000	1.710595	0.000000	2.302173	0.000000	
687.000000	1.710428	0.000000	2.301022	0.000000	
688.000000	1.710262	0.000000	2.299881	0.000000	
689.000000	1.710097	0.000000	2.298749	0.000000	
690.000000	1.709934	0.000000	2.297628	0.000000	
691.000000	1.709772	0.000000	2.296516	0.000000	
692.000000	1.709611	0.000000	2.295414	0.000000	
693.000000	1.709452	0.000000	2.294321	0.000000	
694.000000	1.709294	0.000000	2.293237	0.000000	
695.000000	1.709137	0.000000	2.292163	0.000000	
696.000000	1.708981	0.000000	2.291097	0.000000	
697.000000	1.708827	0.000000	2.290041	0.000000	
698.000000	1.708674	0.000000	2.288993	0.000000	
699.000000	1.708522	0.000000	2.287954	0.000000	
700.000000	1.708371	0.000000	2.286923	0.000000	
701.000000	1.708221	0.000000	2.285902	0.000000	
702.000000	1.708072	0.000000	2.284888	0.000000	
703.000000	1.707925	0.000000	2.283882	0.000000	
704.000000	1.707779	0.000000	2.282885	0.000000	
705.000000	1.707633	0.000000	2.281896	0.000000	
706.000000	1.707489	0.000000	2.280915	0.000000	
707.000000	1.707346	0.000000	2.279941	0.000000	
708.000000	1.707204	0.000000	2.278975	0.000000	
709.000000	1.707063	0.000000	2.278017	0.000000	
710.000000	1.706923	0.000000	2.277067	0.000000	
711.000000	1.706784	0.000000	2.276124	0.000000	
712.000000	1.706646	0.000000	2.275188	0.000000	
713.000000	1.706509	0.000000	2.274260	0.000000	
714.000000	1.706372	0.000000	2.273339	0.000000	
715.000000	1.706237	0.000000	2.272424	0.000000	
716.000000	1.706103	0.000000	2.271518	0.000000	
717.000000	1.705970	0.000000	2.270617	0.000000	
718.000000	1.705837	0.000000	2.269724	0.000000	
719.000000	1.705706	0.000000	2.268838	0.000000	
720.000000	1.705576	0.000000	2.267958	0.000000	
721.000000	1.705446	0.000000	2.267085	0.000000	
722.000000	1.705317	0.000000	2.266219	0.000000	
723.000000	1.705189	0.000000	2.265359	0.000000	
724.000000	1.705062	0.000000	2.264505	0.000000	
725.000000	1.704936	0.000000	2.263658	0.000000	
726.000000	1.704811	0.000000	2.262817	0.000000	
727.000000	1.704686	0.000000	2.261982	0.000000	
728.000000	1.704563	0.000000	2.261153	0.000000	
729.000000	1.704440	0.000000	2.260330	0.000000	
730.000000	1.704318	0.000000	2.259514	0.000000	
731.000000	1.704196	0.000000	2.258703	0.000000	
732.000000	1.704076	0.000000	2.257898	0.000000	
733.000000	1.703956	0.000000	2.257099	0.000000	
734.000000	1.703837	0.000000	2.256306	0.000000	
735.000000	1.703719	0.000000	2.255518	0.000000	
736.000000	1.703602	0.000000	2.254736	0.000000	
737.000000	1.703485	0.000000	2.253960	0.000000	
738.000000	1.703369	0.000000	2.253189	0.000000	
739.000000	1.703254	0.000000	2.252423	0.000000	
740.000000	1.703140	0.000000	2.251663	0.000000	
741.000000	1.703026	0.000000	2.250908	0.000000	
742.000000	1.702913	0.000000	2.250158	0.000000	
743.000000	1.702801	0.000000	2.249414	0.000000	
744.000000	1.702689	0.000000	2.248675	0.000000	
745.000000	1.702578	0.000000	2.247940	0.000000	
746.000000	1.702468	0.000000	2.247211	0.000000	
747.000000	1.702358	0.000000	2.246487	0.000000	
748.000000	1.702249	0.000000	2.245768	0.000000	
749.000000	1.702141	0.000000	2.245054	0.000000	
750.000000	1.702033	0.000000	2.244344	0.000000	
751.000000	1.701926	0.000000	2.243639	0.000000	
752.000000	1.701820	0.000000	2.242939	0.000000	
753.000000	1.701714	0.000000	2.242244	0.000000	
754.000000	1.701609	0.000000	2.241554	0.000000	
755.000000	1.701505	0.000000	2.240868	0.000000	
756.000000	1.701401	0.000000	2.240186	0.000000	
757.000000	1.701298	0.000000	2.239509	0.000000	
758.000000	1.701195	0.000000	2.238837	0.000000	
759.000000	1.701093	0.000000	2.238169	0.000000	
760.000000	1.700992	0.000000	2.237505	0.000000	
761.000000	1.700891	0.000000	2.236846	0.000000	
762.000000	1.700791	0.000000	2.236191	0.000000	
763.000000	1.700691	0.000000	2.235540	0.000000	
764.000000	1.700592	0.000000	2.234894	0.000000	
765.000000	1.700494	0.000000	2.234251	0.000000	
766.000000	1.700396	0.000000	2.233613	0.000000	
767.000000	1.700299	0.000000	2.232979	0.000000	
768.000000	1.700202	0.000000	2.232349	0.000000	
769.000000	1.700105	0.000000	2.231723	0.000000	
770.000000	1.700010	0.000000	2.231101	0.000000	
771.000000	1.699915	0.000000	2.230482	0.000000	
772.000000	1.699820	0.000000	2.229868	0.000000	
773.000000	1.699726	0.000000	2.229258	0.000000	
774.000000	1.699632	0.000000	2.228651	0.000000	
775.000000	1.699539	0.000000	2.228048	0.000000	
776.000000	1.699447	0.000000	2.227449	0.000000	
777.000000	1.699355	0.000000	2.226854	0.000000	
778.000000	1.699263	0.000000	2.226263	0.000000	
779.000000	1.699172	0.000000	2.225675	0.000000	
780.000000	1.699081	0.000000	2.225090	0.000000	
781.000000	1.698991	0.000000	2.224509	0.000000	
782.000000	1.698902	0.000000	2.223933	0.000000	
783.000000	1.698813	0.000000	2.223359	0.000000	
784.000000	1.698724	0.000000	2.222789	0.000000	
785.000000	1.698636	0.000000	2.222222	0.000000	
786.000000	1.698548	0.000000	2.221659	0.000000	
787.000000	1.698461	0.000000	2.221099	0.000000	
788.000000	1.698374	0.000000	2.220542	0.000000	
789.000000	1.698288	0.000000	2.219989	0.000000	
790.000000	1.698202	0.000000	2.219440	0.000000	
791.000000	1.698117	0.000000	2.218893	0.000000	
792.000000	1.698032	0.000000	2.218350	0.000000	
793.000000	1.697948	0.000000	2.217809	0.000000	
794.000000	1.697864	0.000000	2.217273	0.000000	
795.000000	1.697780	0.000000	2.216739	0.000000	
796.000000	1.697697	0.000000	2.216208	0.000000	
797.000000	1.697614	0.000000	2.215681	0.000000	
798.000000	1.697532	0.000000	2.215157	0.000000	
799.000000	1.697450	0.000000	2.214635	0.000000	
800.000000	1.697369	0.000000	2.214117	0.000000	
801.000000	1.697288	0.000000	2.213602	0.000000	
802.000000	1.697207	0.000000	2.213089	0.000000	
803.000000	1.697127	0.000000	2.212580	0.000000	
804.000000	1.697047	0.000000	2.212074	0.000000	
805.000000	1.696968	0.000000	2.211571	0.000000	
806.000000	1.696889	0.000000	2.211070	0.000000	
807.000000	1.696811	0.000000	2.210572	0.000000	
808.000000	1.696732	0.000000	2.210077	0.000000	
809.000000	1.696655	0.000000	2.209585	0.000000	
810.000000	1.696577	0.000000	2.209096	0.000000	
811.000000	1.696500	0.000000	2.208609	0.000000	
812.000000	1.696424	0.000000	2.208126	0.000000	
813.000000	1.696348	0.000000	2.207644	0.000000	
814.000000	1.696272	0.000000	2.207166	0.000000	
815.000000	1.696196	0.000000	2.206691	0.000000	
816.000000	1.696121	0.000000	2.206218	0.000000	
817.000000	1.696047	0.000000	2.205747	0.000000	
818.000000	1.695972	0.000000	2.205279	0.000000	
819.000000	1.695898	0.000000	2.204814	0.000000	
820.000000	1.695825	0.000000	2.204351	0.000000	
821.000000	1.695751	0.000000	2.203891	0.000000	
822.000000	1.695678	0.000000	2.203434	0.000000	
823.000000	1.695606	0.000000	2.202979	0.000000	
824.000000	1.695534	0.000000	2.202526	0.000000	
825.000000	1.695462	0.000000	2.202076	0.000000	
826.000000	1.695390	0.000000	2.201628	0.000000	
827.000000	1.695319	0.000000	2.201183	0.000000	
828.000000	1.695248	0.000000	2.200741	0.000000	
829.000000	1.695178	0.000000	2.200300	0.000000	
830.000000	1.695108	0.000000	2.199862	0.000000	
831.000000	1.695038	0.000000	2.199426	0.000000	
832.000000	1.694969	0.000000	2.198993	0.000000	
833.000000	1.694900	0.000000	2.198562	0.000000	
834.000000	1.694831	0.000000	2.198133	0.000000	
835.000000	1.694762	0.000000	2.197707	0.000000	
836.000000	1.694694	0.000000	2.197283	0.000000	
837.000000	1.694626	0.000000	2.196861	0.000000	
838.000000	1.694559	0.000000	2.196441	0.000000	
839.000000	1.694492	0.000000	2.196023	0.000000	
840.000000	1.694425	0.000000	2.195608	0.000000	
841.000000	1.694358	0.000000	2.195195	0.000000	
842.000000	1.694292	0.000000	2.194784	0.000000	
843.000000	1.694226	0.000000	2.194375	0.000000	
844.000000	1.694160	0.000000	2.193969	0.000000	
845.000000	1.694095	0.000000	2.193564	0.000000	
846.000000	1.694030	0.000000	2.193161	0.000000	
847.000000	1.693965	0.000000	2.192761	0.000000	
848.000000	1.693901	0.000000	2.192363	0.000000	
849.000000	1.693837	0.000000	2.191966	0.000000	
850.000000	1.693773	0.000000	2.191572	0.000000	
851.000000	1.693709	0.000000	2.191180	0.000000	
852.000000	1.693646	0.000000	2.190790	0.000000	
853.000000	1.693583	0.000000	2.190401	0.000000	
854.000000	1.693520	0.000000	2.190015	0.000000	
855.000000	1.693458	0.000000	2.189631	0.000000	
856.000000	1.693396	0.000000	2.189249	0.000000	
857.000000	1.693334	0.000000	2.188868	0.000000	
858.000000	1.693272	0.000000	2.188490	0.000000	
859.000000	1.693211	0.000000	2.188113	0.000000	
860.000000	1.693150	0.000000	2.187738	0.000000	
861.000000	1.693089	0.000000	2.187366	0.000000	
862.000000	1.693029	0.000000	2.186995	0.000000	
863.000000	1.692969	0.000000	2.186625	0.000000	
864.000000	1.692909	0.000000	2.186258	0.000000	
865.000000	1.692849	0.000000	2.185893	0.000000	
866.000000	1.692790	0.000000	2.185529	0.000000	
867.000000	1.692730	0.000000	2.185167	0.000000	
868.000000	1.692672	0.000000	2.184807	0.000000	
869.000000	1.692613	0.000000	2.184449	0.000000	
870.000000	1.692554	0.000000	2.184092	0.000000	
871.000000	1.692496	0.000000	2.183737	0.000000	
872.000000	1.692438	0.000000	2.183384	0.000000	
873.000000	1.692381	0.000000	2.183033	0.000000	
874.000000	1.692324	0.000000	2.182683	0.000000	
875.000000	1.692266	0.000000	2.182335	0.000000	
876.000000	1.692209	0.000000	2.181989	0.000000	
877.000000	1.692153	0.000000	2.181645	0.000000	
878.000000	1.692097	0.000000	2.181302	0.000000	
879.000000	1.692040	0.000000	2.180960	0.000000	
880.000000	1.691985	0.000000	2.180621	0.000000	
881.000000	1.691929	0.000000	2.180283	0.000000	
882.000000	1.691873	0.000000	2.179946	0.000000	
883.000000	1.691818	0.000000	2.179612	0.000000	
884.000000	1.691763	0.000000	2.179279	0.000000	
885.000000	1.691709	0.000000	2.178947	0.000000	
886.000000	1.691654	0.000000	2.178617	0.000000	
887.000000	1.691600	0.000000	2.178288	0.000000	
888.000000	1.691546	0.000000	2.177962	0.000000	
889.000000	1.691492	0.000000	2.177636	0.000000	
890.000000	1.691439	0.000000	2.177312	0.000000	
891.000000	1.691385	0.000000	2.176990	0.000000	
892.000000	1.691332	0.000000	2.176669	0.000000	
893.000000	1.691279	0.000000	2.176350	0.000000	
894.000000	1.691226	0.000000	2.176032	0.000000	
895.000000	1.691174	0.000000	2.175716	0.000000	
896.000000	1.691122	0.000000	2.175401	0.000000	
897.000000	1.691070	0.000000	2.175088	0.000000	
898.000000	1.691018	0.000000	2.174776	0.000000	
899.000000	1.690966	0.000000	2.174465	0.000000	
900.000000	1.690915	0.000000	2.174156	0.000000	
901.000000	1.690864	0.000000	2.173849	0.000000	
902.000000	1.690813	0.000000	2.173542	0.000000	
903.000000	1.690762	0.000000	2.173238	0.000000	
904.000000	1.690712	0.000000	2.172934	0.000000	
905.000000	1.690661	0.000000	2.172632	0.000000	
906.000000	1.690611	0.000000	2.172332	0.000000	
907.000000	1.690561	0.000000	2.172032	0.000000	
908.000000	1.690512	0.000000	2.171734	0.000000	
909.000000	1.690462	0.000000	2.171438	0.000000	
910.000000	1.690413	0.000000	2.171142	0.000000	
911.000000	1.690364	0.000000	2.170849	0.000000	
912.000000	1.690315	0.000000	2.170556	0.000000	
913.000000	1.690266	0.000000	2.170265	0.000000	
914.000000	1.690218	0.000000	2.169975	0.000000	
915.000000	1.690169	0.000000	2.169686	0.000000	
916.000000	1.690121	0.000000	2.169399	0.000000	
917.000000	1.690073	0.000000	2.169112	0.000000	
918.000000	1.690026	0.000000	2.168828	0.000000	
919.000000	1.689978	0.000000	2.168544	0.000000	
920.000000	1.689931	0.000000	2.168262	0.000000	
921.000000	1.689883	0.000000	2.167981	0.000000	
922.000000	1.689837	0.000000	2.167701	0.000000	
923.000000	1.689790	0.000000	2.167423	0.000000	
924.000000	1.689743	0.000000	2.167145	0.000000	
925.000000	1.689697	0.000000	2.166869	0.000000	
926.000000	1.689650	0.000000	2.166594	0.000000	
927.000000	1.689604	0.000000	2.166320	0.000000	
928.000000	1.689559	0.000000	2.166048	0.000000	
929.000000	1.689513	0.000000	2.165776	0.000000	
930.000000	1.689467	0.000000	2.165506	0.000000	
931.000000	1.689422	0.000000	2.165237	0.000000	
932.000000	1.689377	0.000000	2.164969	0.000000	
933.000000	1.689332	0.000000	2.164703	0.000000	
934.000000	1.689287	0.000000	2.164437	0.000000	
935.000000	1.689242	0.000000	2.164173	0.000000	
936.000000	1.689198	0.000000	2.163910	0.000000	
937.000000	1.689154	0.000000	2.163648	0.000000	
938.000000	1.689109	0.000000	2.163387	0.000000	
939.000000	1.689066	0.000000	2.163127	0.000000	
940.000000	1.689022	0.000000	2.162868	0.000000	
941.000000	1.688978	0.000000	2.162611	0.000000	
942.000000	1.688935	0.000000	2.162354	0.000000	
943.000000	1.688891	0.000000	2.162099	0.000000	
944.000000	1.688848	0.000000	2.161844	0.000000	
945.000000	1.688805	0.000000	2.161591	0.000000	
946.000000	1.688763	0.000000	2.161339	0.000000	
947.000000	1.688720	0.000000	2.161088	0.000000	
948.000000	1.688678	0.000000	2.160838	0.000000	
949.000000	1.688635	0.000000	2.160589	0.000000	
950.000000	1.688593	0.000000	2.160341	0.000000	
951.000000	1.688551	0.000000	2.160094	0.000000	
952.000000	1.688509	0.000000	2.159848	0.000000	
953.000000	1.688468	0.000000	2.159603	0.000000	
954.000000	1.688426	0.000000	2.159359	0.000000	
955.000000	1.688385	0.000000	2.159116	0.000000	
956.000000	1.688344	0.000000	2.158874	0.000000	
957.000000	1.688303	0.000000	2.158633	0.000000	
958.000000	1.688262	0.000000	2.158394	0.000000	
959.000000	1.688221	0.000000	2.158155	0.000000	
960.000000	1.688180	0.000000	2.157917	0.000000	
961.000000	1.688140	0.000000	2.157680	0.000000	
962.000000	1.688100	0.000000	2.157444	0.000000	
963.000000	1.688060	0.000000	2.157209	0.000000	
964.000000	1.688020	0.000000	2.156975	0.000000	
965.000000	1.687980	0.000000	2.156742	0.000000	
966.000000	1.687940	0.000000	2.156510	0.000000	
967.000000	1.687901	0.000000	2.156279	0.000000	
968.000000	1.687861	0.000000	2.156049	0.000000	
969.000000	1.687822	0.000000	2.155819	0.000000	
970.000000	1.687783	0.000000	2.155591	0.000000	
971.000000	1.687744	0.000000	2.155364	0.000000	
972.000000	1.687705	0.000000	2.155137	0.000000	
973.000000	1.687667	0.000000	2.154912	0.000000	
974.000000	1.687628	0.000000	2.154687	0.000000	
975.000000	1.687590	0.000000	2.154463	0.000000	
976.000000	1.687551	0.000000	2.154240	0.000000	
977.000000	1.687513	0.000000	2.154018	0.000000	
978.000000	1.687475	0.000000	2.153797	0.000000	
979.000000	1.687437	0.000000	2.153577	0.000000	
980.000000	1.687400	0.000000	2.153358	0.000000	
981.000000	1.687362	0.000000	2.153139	0.000000	
982.000000	1.687325	0.000000	2.152922	0.000000	
983.000000	1.687288	0.000000	2.152705	0.000000	
984.000000	1.687250	0.000000	2.152489	0.000000	
985.000000	1.687213	0.000000	2.152274	0.000000	
986.000000	1.687176	0.000000	2.152060	0.000000	
987.000000	1.687140	0.000000	2.151847	0.000000	
988.000000	1.687103	0.000000	2.151634	0.000000	
989.000000	1.687067	0.000000	2.151423	0.000000	
990.000000	1.687030	0.000000	2.151212	0.000000	
991.000000	1.686994	0.000000	2.151002	0.000000	
992.000000	1.686958	0.000000	2.150793	0.000000	
993.000000	1.686922	0.000000	2.150584	0.000000	
994.000000	1.686886	0.000000	2.150377	0.000000	
995.000000	1.686850	0.000000	2.150170	0.000000	
996.000000	1.686815	0.000000	2.149964	0.000000	
997.000000	1.686779	0.000000	2.149759	0.000000	
998.000000	1.686744	0.000000	2.149555	0.000000	
999.000000	1.686709	0.000000	2.149351	0.000000	
1000.000000	1.686674	0.000000	2.149148	0.000000	
1002.500000	1.686586	0.000000	2.148645	0.000000	
1005.000000	1.686500	0.000000	2.148146	0.000000	
1007.500000	1.686414	0.000000	2.147652	0.000000	
1010.000000	1.686329	0.000000	2.147163	0.000000	
1012.500000	1.686245	0.000000	2.146679	0.000000	
1015.000000	1.686162	0.000000	2.146199	0.000000	
1017.500000	1.686079	0.000000	2.145723	0.000000	
1020.000000	1.685997	0.000000	2.145252	0.000000	
1022.500000	1.685916	0.000000	2.144785	0.000000	
1025.000000	1.685835	0.000000	2.144323	0.000000	
1027.500000	1.685755	0.000000	2.143865	0.000000	
1030.000000	1.685676	0.000000	2.143411	0.000000	
1032.500000	1.685597	0.000000	2.142962	0.000000
