Repository: ifoo07/PhD-Thesis-Data

File: a6T_SE_fitting/a6T_110_nk.fmf (part 1 of 2)
; -*- coding: utf-8; fmf-version: 1.1 -*-

[*reference]
title	:optical constants of a6T deposited on 110 deg C substrates
short name	: a6T
long name	: alpha-sexithiophene
creator	: Irfan
creator fullname	: Irfan Habib
created	:
place	:
measurement type	:optical constants
method	:Fitting ellipsometry data
comment	: 
from literature	:FALSE
references	:
references comment	:
error	:FALSE
error code	:NaN

[processing parameters]
substrate temperature	:room temperature
wafer number	:    

[setup]
fit program	:CompleteEase
fit program version	:6.69

[batches]
batch number material 1	: 	
batch number material 2	:
batch number material 3	:

[input parameters]
;evaluation	
spectral range start	  : 210 nm
spectral range end	  : 1600 nm
spectral resolution	  : 1 nm


spectral measurement ID 	:  
data used for fit: Glass, trans, Si, SiO2
substrate thickness			: 
substrate file 				: 		
substrate file ID				: 
additional layers  	: 
additional layer IDs	:
fit type				: Anisotropic bspline
fit process file:	



[output parameter]
mse : 17
optimized thickness: 55 nm 
snap file: c1_110_anisobspline_MSA_all.SEsnap
mean absolute error n	:  
mean absolute error k	:  
max absolute error n	:  
max absolute error k 	:  				
comment			: 

[*data definitions]
wavelength	:\lambda [nm]
n_ordinary	:n_x(\lambda) 
k_ordinary	:\kappa_x(\lambda) 
n_extraordinary	:n_z(\lambda) 
k_extraordinary	:\kappa_z(\lambda)



[*data]
210.000000	1.774193	0.335627	1.861414	0.210808	
211.000000	1.764552	0.338648	1.892455	0.186685	
212.000000	1.758192	0.343189	1.905417	0.156025	
213.000000	1.755011	0.347741	1.901124	0.128098	
214.000000	1.754181	0.351017	1.884592	0.111414	
215.000000	1.754083	0.352684	1.867296	0.109016	
216.000000	1.753841	0.353570	1.856684	0.114757	
217.000000	1.753335	0.354448	1.854437	0.121860	
218.000000	1.752919	0.355943	1.858123	0.124158	
219.000000	1.753345	0.358063	1.861387	0.120065	
220.000000	1.754904	0.360298	1.860964	0.112633	
221.000000	1.757540	0.362197	1.856226	0.104827	
222.000000	1.760960	0.363394	1.848216	0.099318	
223.000000	1.764668	0.363872	1.839678	0.096928	
224.000000	1.768450	0.363903	1.832157	0.096485	
225.000000	1.772299	0.363725	1.826114	0.096788	
226.000000	1.776357	0.363528	1.821372	0.096717	
227.000000	1.780939	0.363292	1.817053	0.095654	
228.000000	1.786180	0.362732	1.812492	0.093760	
229.000000	1.792035	0.361588	1.807351	0.091255	
230.000000	1.798360	0.359637	1.801375	0.088339	
231.000000	1.804902	0.356732	1.794262	0.085272	
232.000000	1.811415	0.352894	1.785811	0.082582	
233.000000	1.817740	0.348171	1.776107	0.080842	
234.000000	1.823738	0.342603	1.765447	0.080604	
235.000000	1.829255	0.336235	1.754435	0.082374	
236.000000	1.834124	0.329174	1.744033	0.086147	
237.000000	1.838245	0.321569	1.734823	0.091442	
238.000000	1.841559	0.313558	1.727105	0.097771	
239.000000	1.844025	0.305263	1.721025	0.104658	
240.000000	1.845599	0.296808	1.716608	0.111650	
241.000000	1.846252	0.288344	1.713776	0.118332	
242.000000	1.845997	0.280022	1.712377	0.124319	
243.000000	1.844867	0.271985	1.712171	0.129259	
244.000000	1.842915	0.264366	1.712804	0.132828	
245.000000	1.840206	0.257293	1.713695	0.134851	
246.000000	1.836826	0.250901	1.714327	0.135560	
247.000000	1.832899	0.245320	1.714456	0.135261	
248.000000	1.828584	0.240671	1.713965	0.134234	
249.000000	1.824104	0.237062	1.712839	0.132736	
250.000000	1.819825	0.234516	1.711193	0.130961	
251.000000	1.816060	0.232764	1.709151	0.128909	
252.000000	1.812902	0.231490	1.706721	0.126537	
253.000000	1.810321	0.230408	1.703856	0.123806	
254.000000	1.808180	0.229253	1.700461	0.120684	
255.000000	1.806155	0.227830	1.696338	0.117163	
256.000000	1.803847	0.226299	1.691245	0.113444	
257.000000	1.801131	0.224973	1.685112	0.109823	
258.000000	1.798031	0.224135	1.677971	0.106583	
259.000000	1.794677	0.224047	1.669936	0.103993	
260.000000	1.791331	0.224940	1.661224	0.102311	
261.000000	1.788456	0.226852	1.652231	0.101649	
262.000000	1.786364	0.229509	1.643256	0.101862	
263.000000	1.785172	0.232628	1.634449	0.102784	
264.000000	1.784898	0.235947	1.625889	0.104254	
265.000000	1.785478	0.239225	1.617600	0.106120	
266.000000	1.786731	0.242256	1.609540	0.108243	
267.000000	1.788370	0.245050	1.601598	0.110569	
268.000000	1.790287	0.247774	1.593723	0.113126	
269.000000	1.792495	0.250581	1.585901	0.115942	
270.000000	1.795083	0.253605	1.578138	0.119039	
271.000000	1.798227	0.256958	1.570457	0.122443	
272.000000	1.802256	0.260709	1.562901	0.126171	
273.000000	1.807631	0.264579	1.555539	0.130205	
274.000000	1.814494	0.268058	1.548406	0.134496	
275.000000	1.822779	0.270683	1.541520	0.138996	
276.000000	1.832296	0.272043	1.534889	0.143659	
277.000000	1.842741	0.271775	1.528511	0.148441	
278.000000	1.853665	0.269573	1.522373	0.153300	
279.000000	1.864408	0.265392	1.516454	0.158199	
280.000000	1.874522	0.259528	1.510729	0.163116	
281.000000	1.883770	0.252268	1.505177	0.168026	
282.000000	1.892005	0.243864	1.499767	0.172909	
283.000000	1.899125	0.234543	1.494468	0.177745	
284.000000	1.905065	0.224510	1.489233	0.182517	
285.000000	1.909767	0.213960	1.483987	0.187220	
286.000000	1.913193	0.203110	1.478648	0.191920	
287.000000	1.915356	0.192181	1.473195	0.196712	
288.000000	1.916304	0.181379	1.467644	0.201682	
289.000000	1.916116	0.170897	1.462038	0.206913	
290.000000	1.914908	0.160922	1.456453	0.212477	
291.000000	1.912840	0.151629	1.451005	0.218440	
292.000000	1.910182	0.143155	1.445903	0.224816	
293.000000	1.907213	0.135436	1.441342	0.231426	
294.000000	1.904084	0.128355	1.437370	0.238048	
295.000000	1.900884	0.121804	1.433952	0.244477	
296.000000	1.897666	0.115679	1.430996	0.250524	
297.000000	1.894453	0.109886	1.428345	0.256021	
298.000000	1.891239	0.104332	1.425766	0.260826	
299.000000	1.887970	0.098938	1.422868	0.264860	
300.000000	1.884559	0.093700	1.419194	0.268409	
301.000000	1.880971	0.088658	1.414595	0.271919	
302.000000	1.877196	0.083852	1.409094	0.275798	
303.000000	1.873241	0.079318	1.402831	0.280422	
304.000000	1.869123	0.075092	1.396050	0.286137	
305.000000	1.864872	0.071207	1.389126	0.293250	
306.000000	1.860529	0.067696	1.382621	0.302016	
307.000000	1.856170	0.064577	1.377439	0.312363	
308.000000	1.851857	0.061818	1.374224	0.323573	
309.000000	1.847630	0.059383	1.373155	0.334894	
310.000000	1.843513	0.057236	1.374184	0.345647	
311.000000	1.839525	0.055345	1.377097	0.355225	
312.000000	1.835677	0.053675	1.381542	0.363102	
313.000000	1.831975	0.052194	1.387040	0.368833	
314.000000	1.828419	0.050873	1.392938	0.372064	
315.000000	1.825001	0.049685	1.398311	0.372772	
316.000000	1.821711	0.048614	1.402510	0.371459	
317.000000	1.818544	0.047646	1.405246	0.368611	
318.000000	1.815496	0.046768	1.406370	0.364644	
319.000000	1.812560	0.045966	1.405817	0.359932	
320.000000	1.809732	0.045229	1.403588	0.354808	
321.000000	1.807003	0.044543	1.399739	0.349580	
322.000000	1.804363	0.043897	1.394392	0.344530	
323.000000	1.801797	0.043280	1.387778	0.339884	
324.000000	1.799289	0.042692	1.380162	0.335654	
325.000000	1.796826	0.042138	1.371657	0.331782	
326.000000	1.794402	0.041622	1.362315	0.328224	
327.000000	1.792011	0.041149	1.352151	0.324948	
328.000000	1.789652	0.040721	1.341159	0.321928	
329.000000	1.787320	0.040343	1.329304	0.319145	
330.000000	1.785013	0.040020	1.316528	0.316587	
331.000000	1.782731	0.039753	1.302736	0.314253	
332.000000	1.780472	0.039548	1.287763	0.312182	
333.000000	1.778234	0.039411	1.271452	0.310555	
334.000000	1.776018	0.039349	1.253739	0.309585	
335.000000	1.773829	0.039369	1.234606	0.309482	
336.000000	1.771671	0.039477	1.214060	0.310462	
337.000000	1.769551	0.039681	1.192142	0.312750	
338.000000	1.767477	0.039985	1.168923	0.316578	
339.000000	1.765461	0.040396	1.144518	0.322189	
340.000000	1.763514	0.040919	1.119097	0.329833	
341.000000	1.761659	0.041560	1.092929	0.339748	
342.000000	1.759920	0.042309	1.066363	0.352039	
343.000000	1.758317	0.043149	1.039676	0.366719	
344.000000	1.756859	0.044062	1.013121	0.383800	
345.000000	1.755552	0.045031	0.986948	0.403277	
346.000000	1.754402	0.046038	0.961418	0.425120	
347.000000	1.753410	0.047066	0.936793	0.449264	
348.000000	1.752577	0.048101	0.913331	0.475601	
349.000000	1.751903	0.049127	0.891272	0.503978	
350.000000	1.751385	0.050128	0.870825	0.534200	
351.000000	1.751022	0.051091	0.852144	0.566042	
352.000000	1.750813	0.051999	0.835343	0.599286	
353.000000	1.750750	0.052832	0.820519	0.633705	
354.000000	1.750827	0.053574	0.807725	0.669052	
355.000000	1.751032	0.054207	0.796968	0.705083	
356.000000	1.751351	0.054715	0.788210	0.741569	
357.000000	1.751770	0.055084	0.781378	0.778307	
358.000000	1.752272	0.055298	0.776369	0.815124	
359.000000	1.752833	0.055342	0.773064	0.851881	
360.000000	1.753430	0.055205	0.771327	0.888475	
361.000000	1.754030	0.054874	0.771017	0.924840	
362.000000	1.754583	0.054347	0.771991	0.960978	
363.000000	1.755049	0.053652	0.774184	0.996930	
364.000000	1.755405	0.052819	0.777568	1.032709	
365.000000	1.755636	0.051878	0.782125	1.068314	
366.000000	1.755733	0.050854	0.787849	1.103734	
367.000000	1.755692	0.049776	0.794733	1.138950	
368.000000	1.755511	0.048668	0.802777	1.173938	
369.000000	1.755193	0.047555	0.811982	1.208666	
370.000000	1.754744	0.046461	0.822355	1.243097	
371.000000	1.754176	0.045409	0.833905	1.277184	
372.000000	1.753504	0.044422	0.846655	1.310866	
373.000000	1.752754	0.043514	0.860628	1.344024	
374.000000	1.751954	0.042686	0.875758	1.376509	
375.000000	1.751118	0.041932	0.891932	1.408229	
376.000000	1.750258	0.041246	0.909035	1.439128	
377.000000	1.749383	0.040625	0.926954	1.469175	
378.000000	1.748500	0.040063	0.945580	1.498361	
379.000000	1.747615	0.039555	0.964812	1.526685	
380.000000	1.746731	0.039098	0.984549	1.554165	
381.000000	1.745854	0.038688	1.004697	1.580825	
382.000000	1.744986	0.038319	1.025162	1.606702	
383.000000	1.744128	0.037989	1.045848	1.631849	
384.000000	1.743281	0.037693	1.066652	1.656339	
385.000000	1.742446	0.037429	1.087479	1.680322	
386.000000	1.741622	0.037195	1.108345	1.703968	
387.000000	1.740809	0.036990	1.129309	1.727392	
388.000000	1.740009	0.036815	1.150441	1.750673	
389.000000	1.739222	0.036668	1.171813	1.773870	
390.000000	1.738449	0.036548	1.193500	1.797021	
391.000000	1.737692	0.036455	1.215577	1.820152	
392.000000	1.736951	0.036388	1.238121	1.843274	
393.000000	1.736228	0.036346	1.261208	1.866389	
394.000000	1.735524	0.036329	1.284914	1.889485	
395.000000	1.734841	0.036335	1.309319	1.912541	
396.000000	1.734180	0.036366	1.334506	1.935519	
397.000000	1.733544	0.036418	1.360569	1.958357	
398.000000	1.732936	0.036491	1.387569	1.980927	
399.000000	1.732358	0.036581	1.415499	2.003122	
400.000000	1.731811	0.036685	1.444339	2.024859	
401.000000	1.731295	0.036800	1.474062	2.046076	
402.000000	1.730810	0.036923	1.504642	2.066720	
403.000000	1.730357	0.037050	1.536053	2.086749	
404.000000	1.729935	0.037180	1.568272	2.106124	
405.000000	1.729543	0.037309	1.601278	2.124813	
406.000000	1.729180	0.037434	1.635053	2.142787	
407.000000	1.728845	0.037553	1.669582	2.160018	
408.000000	1.728536	0.037664	1.704856	2.176479	
409.000000	1.728251	0.037764	1.740871	2.192140	
410.000000	1.727987	0.037850	1.777636	2.206965	
411.000000	1.727741	0.037922	1.815165	2.220887	
412.000000	1.727509	0.037980	1.853428	2.233817	
413.000000	1.727289	0.038023	1.892371	2.245691	
414.000000	1.727078	0.038055	1.931937	2.256462	
415.000000	1.726876	0.038075	1.972070	2.266095	
416.000000	1.726680	0.038083	2.012715	2.274561	
417.000000	1.726490	0.038082	2.053822	2.281839	
418.000000	1.726305	0.038072	2.095343	2.287910	
419.000000	1.726124	0.038052	2.137233	2.292760	
420.000000	1.725947	0.038026	2.179453	2.296376	
421.000000	1.725772	0.037992	2.221969	2.298746	
422.000000	1.725599	0.037951	2.264752	2.299856	
423.000000	1.725428	0.037905	2.307784	2.299690	
424.000000	1.725258	0.037854	2.351058	2.298223	
425.000000	1.725089	0.037799	2.394596	2.295398	
426.000000	1.724920	0.037740	2.438382	2.291070	
427.000000	1.724751	0.037679	2.482302	2.285110	
428.000000	1.724581	0.037616	2.526213	2.277429	
429.000000	1.724411	0.037554	2.569958	2.267967	
430.000000	1.724241	0.037492	2.613366	2.256682	
431.000000	1.724071	0.037432	2.656252	2.243555	
432.000000	1.723902	0.037375	2.698414	2.228580	
433.000000	1.723734	0.037322	2.739623	2.211775	
434.000000	1.723568	0.037273	2.779619	2.193180	
435.000000	1.723405	0.037230	2.818091	2.172868	
436.000000	1.723246	0.037194	2.854647	2.150959	
437.000000	1.723092	0.037164	2.888767	2.127654	
438.000000	1.722945	0.037143	2.919684	2.103301	
439.000000	1.722806	0.037130	2.946095	2.078586	
440.000000	1.722679	0.037127	2.964963	2.055360	
441.000000	1.722566	0.037133	2.972690	2.046339	
442.000000	1.722472	0.037146	2.996132	2.067636	
443.000000	1.722398	0.037162	3.065505	2.075902	
444.000000	1.722346	0.037179	3.124685	2.037706	
445.000000	1.722316	0.037195	3.151101	2.012975	
446.000000	1.722308	0.037205	3.199236	2.006799	
447.000000	1.722323	0.037209	3.260245	1.976432	
448.000000	1.722362	0.037202	3.305899	1.936290	
449.000000	1.722425	0.037184	3.351132	1.900561	
450.000000	1.722513	0.037147	3.400040	1.855032	
451.000000	1.722626	0.037087	3.440229	1.799949	
452.000000	1.722759	0.036997	3.472699	1.743632	
453.000000	1.722910	0.036873	3.500942	1.684072	
454.000000	1.723073	0.036709	3.520902	1.620022	
455.000000	1.723241	0.036501	3.529998	1.555553	
456.000000	1.723405	0.036243	3.528817	1.495762	
457.000000	1.723550	0.035932	3.523406	1.444118	
458.000000	1.723657	0.035575	3.518279	1.394408	
459.000000	1.723715	0.035186	3.506313	1.343521	
460.000000	1.723720	0.034781	3.485337	1.299483	
461.000000	1.723670	0.034373	3.461838	1.264739	
462.000000	1.723567	0.033977	3.437152	1.236345	
463.000000	1.723416	0.033606	3.410363	1.216226	
464.000000	1.723224	0.033272	3.386012	1.206590	
465.000000	1.723004	0.032988	3.368094	1.203756	
466.000000	1.722776	0.032764	3.355998	1.204475	
467.000000	1.722563	0.032593	3.348951	1.207903	
468.000000	1.722376	0.032463	3.346713	1.213783	
469.000000	1.722224	0.032364	3.349638	1.222238	
470.000000	1.722110	0.032286	3.359265	1.233957	
471.000000	1.722037	0.032219	3.380826	1.247272	
472.000000	1.722006	0.032152	3.415207	1.251987	
473.000000	1.722015	0.032076	3.450860	1.244018	
474.000000	1.722062	0.031982	3.483901	1.233228	
475.000000	1.722139	0.031862	3.523165	1.220880	
476.000000	1.722240	0.031713	3.568400	1.197628	
477.000000	1.722358	0.031533	3.611072	1.161966	
478.000000	1.722490	0.031320	3.647681	1.118159	
479.000000	1.722632	0.031074	3.677823	1.069404	
480.000000	1.722778	0.030791	3.702764	1.017717	
481.000000	1.722925	0.030471	3.723639	0.961976	
482.000000	1.723068	0.030113	3.737757	0.901042	
483.000000	1.723201	0.029714	3.742243	0.837895	
484.000000	1.723316	0.029275	3.737030	0.776405	
485.000000	1.723406	0.028796	3.724403	0.720574	
486.000000	1.723463	0.028285	3.710995	0.671041	
487.000000	1.723482	0.027746	3.698966	0.620360	
488.000000	1.723462	0.027185	3.680534	0.565427	
489.000000	1.723398	0.026607	3.651706	0.513222	
490.000000	1.723290	0.026017	3.616273	0.468825	
491.000000	1.723135	0.025420	3.578116	0.432703	
492.000000	1.722932	0.024821	3.540478	0.403913	
493.000000	1.722679	0.024225	3.504908	0.379892	
494.000000	1.722374	0.023636	3.471100	0.358400	
495.000000	1.722013	0.023064	3.437570	0.337833	
496.000000	1.721597	0.022518	3.401311	0.318996	
497.000000	1.721128	0.022008	3.362307	0.305624	
498.000000	1.720610	0.021543	3.324154	0.299113	
499.000000	1.720049	0.021132	3.289097	0.297714	
500.000000	1.719451	0.020785	3.257777	0.299393	
501.000000	1.718825	0.020510	3.229264	0.302061	
502.000000	1.718182	0.020315	3.200673	0.306047	
503.000000	1.717536	0.020209	3.172022	0.314795	
504.000000	1.716910	0.020198	3.147196	0.329340	
505.000000	1.716330	0.020275	3.128356	0.346957	
506.000000	1.715813	0.020423	3.115121	0.365250	
507.000000	1.715369	0.020624	3.106341	0.382868	
508.000000	1.715002	0.020865	3.099896	0.399968	
509.000000	1.714717	0.021127	3.095937	0.419332	
510.000000	1.714515	0.021398	3.098996	0.441399	
511.000000	1.714392	0.021661	3.111112	0.460591	
512.000000	1.714345	0.021902	3.127907	0.472820	
513.000000	1.714367	0.022107	3.145505	0.480440	
514.000000	1.714447	0.022262	3.165186	0.485869	
515.000000	1.714566	0.022359	3.188759	0.487107	
516.000000	1.714707	0.022399	3.214398	0.481528	
517.000000	1.714860	0.022388	3.239068	0.469366	
518.000000	1.715017	0.022329	3.261401	0.451968	
519.000000	1.715174	0.022227	3.280762	0.430517	
520.000000	1.715324	0.022086	3.296999	0.406056	
521.000000	1.715465	0.021910	3.310375	0.379116	
522.000000	1.715593	0.021703	3.320767	0.349703	
523.000000	1.715706	0.021469	3.327550	0.318028	
524.000000	1.715804	0.021211	3.330148	0.284738	
525.000000	1.715884	0.020934	3.327919	0.250726	
526.000000	1.715948	0.020639	3.320752	0.217775	
527.000000	1.715996	0.020329	3.310213	0.187531	
528.000000	1.716028	0.020005	3.298459	0.159185	
529.000000	1.716044	0.019668	3.285301	0.130884	
530.000000	1.716042	0.019319	3.268830	0.102554	
531.000000	1.716023	0.018959	3.248354	0.075810	
532.000000	1.715985	0.018590	3.224354	0.052073	
533.000000	1.715929	0.018212	3.197643	0.032281	
534.000000	1.715852	0.017826	3.169393	0.017226	
535.000000	1.715754	0.017433	3.141022	0.007090	
536.000000	1.715633	0.017035	3.114050	0.001799	
537.000000	1.715487	0.016632	3.090233	0.000131	
538.000000	1.715312	0.016228	3.069976	0.000000	
539.000000	1.715108	0.015828	3.052236	0.000000	
540.000000	1.714873	0.015436	3.036146	0.000000	
541.000000	1.714609	0.015059	3.021317	0.000000	
542.000000	1.714316	0.014699	3.007506	0.000000	
543.000000	1.713998	0.014362	2.994549	0.000000	
544.000000	1.713657	0.014053	2.982321	0.000000	
545.000000	1.713296	0.013775	2.970729	0.000000	
546.000000	1.712919	0.013533	2.959697	0.000000	
547.000000	1.712534	0.013331	2.949167	0.000000	
548.000000	1.712146	0.013173	2.939086	0.000000	
549.000000	1.711766	0.013063	2.929414	0.000000	
550.000000	1.711410	0.012997	2.920115	0.000000	
551.000000	1.711085	0.012966	2.911158	0.000000	
552.000000	1.710797	0.012960	2.902517	0.000000	
553.000000	1.710550	0.012971	2.894168	0.000000	
554.000000	1.710343	0.012989	2.886091	0.000000	
555.000000	1.710177	0.013007	2.878268	0.000000	
556.000000	1.710051	0.013015	2.870683	0.000000	
557.000000	1.709961	0.013005	2.863320	0.000000	
558.000000	1.709902	0.012970	2.856168	0.000000	
559.000000	1.709870	0.012901	2.849214	0.000000	
560.000000	1.709855	0.012791	2.842446	0.000000	
561.000000	1.709845	0.012632	2.835857	0.000000	
562.000000	1.709822	0.012421	2.829436	0.000000	
563.000000	1.709767	0.012169	2.823174	0.000000	
564.000000	1.709671	0.011886	2.817066	0.000000	
565.000000	1.709527	0.011588	2.811103	0.000000	
566.000000	1.709332	0.011285	2.805279	0.000000	
567.000000	1.709087	0.010991	2.799588	0.000000	
568.000000	1.708793	0.010716	2.794024	0.000000	
569.000000	1.708453	0.010473	2.788582	0.000000	
570.000000	1.708071	0.010273	2.783257	0.000000	
571.000000	1.707656	0.010126	2.778045	0.000000	
572.000000	1.707216	0.010045	2.772940	0.000000	
573.000000	1.706765	0.010039	2.767940	0.000000	
574.000000	1.706319	0.010120	2.763040	0.000000	
575.000000	1.705907	0.010293	2.758237	0.000000	
576.000000	1.705557	0.010546	2.753526	0.000000	
577.000000	1.705288	0.010860	2.748906	0.000000	
578.000000	1.705109	0.011215	2.744373	0.000000	
579.000000	1.705027	0.011592	2.739923	0.000000	
580.000000	1.705045	0.011974	2.735556	0.000000	
581.000000	1.705163	0.012341	2.731266	0.000000	
582.000000	1.705379	0.012677	2.727054	0.000000	
583.000000	1.705687	0.012964	2.722914	0.000000	
584.000000	1.706082	0.013186	2.718847	0.000000	
585.000000	1.706552	0.013326	2.714849	0.000000	
586.000000	1.707085	0.013367	2.710919	0.000000	
587.000000	1.707666	0.013295	2.707054	0.000000	
588.000000	1.708270	0.013094	2.703253	0.000000	
589.000000	1.708862	0.012756	2.699513	0.000000	
590.000000	1.709410	0.012296	2.695834	0.000000	
591.000000	1.709895	0.011730	2.692214	0.000000	
592.000000	1.710303	0.011077	2.688650	0.000000	
593.000000	1.710624	0.010352	2.685142	0.000000	
594.000000	1.710851	0.009573	2.681687	0.000000	
595.000000	1.710981	0.008754	2.678286	0.000000	
596.000000	1.711010	0.007913	2.674935	0.000000	
597.000000	1.710940	0.007064	2.671635	0.000000	
598.000000	1.710771	0.006222	2.668383	0.000000	
599.000000	1.710506	0.005401	2.665179	0.000000	
600.000000	1.710152	0.004617	2.662021	0.000000	
601.000000	1.709717	0.003884	2.658909	0.000000	
602.000000	1.709210	0.003214	2.655841	0.000000	
603.000000	1.708650	0.002622	2.652816	0.000000	
604.000000	1.708060	0.002109	2.649833	0.000000	
605.000000	1.707453	0.001668	2.646891	0.000000	
606.000000	1.706842	0.001295	2.643990	0.000000	
607.000000	1.706234	0.000983	2.641128	0.000000	
608.000000	1.705635	0.000727	2.638304	0.000000	
609.000000	1.705051	0.000519	2.635519	0.000000	
610.000000	1.704485	0.000356	2.632770	0.000000	
611.000000	1.703941	0.000232	2.630057	0.000000	
612.000000	1.703422	0.000141	2.627379	0.000000	
613.000000	1.702929	0.000077	2.624736	0.000000	
614.000000	1.702462	0.000037	2.622127	0.000000	
615.000000	1.702023	0.000014	2.619551	0.000000	
616.000000	1.701611	0.000003	2.617008	0.000000	
617.000000	1.701224	0.000000	2.614496	0.000000	
618.000000	1.700861	0.000000	2.612016	0.000000	
619.000000	1.700515	0.000000	2.609566	0.000000	
620.000000	1.700184	0.000000	2.607146	0.000000	
621.000000	1.699867	0.000000	2.604755	0.000000	
622.000000	1.699560	0.000000	2.602394	0.000000	
623.000000	1.699264	0.000000	2.600060	0.000000	
624.000000	1.698977	0.000000	2.597754	0.000000	
625.000000	1.698699	0.000000	2.595476	0.000000	
626.000000	1.698428	0.000000	2.593224	0.000000	
627.000000	1.698164	0.000000	2.590998	0.000000	
628.000000	1.697907	0.000000	2.588798	0.000000	
629.000000	1.697656	0.000000	2.586623	0.000000	
630.000000	1.697410	0.000000	2.584474	0.000000	
631.000000	1.697170	0.000000	2.582348	0.000000	
632.000000	1.696935	0.000000	2.580246	0.000000	
633.000000	1.696705	0.000000	2.578168	0.000000	
634.000000	1.696480	0.000000	2.576113	0.000000	
635.000000	1.696259	0.000000	2.574080	0.000000	
636.000000	1.696041	0.000000	2.572070	0.000000	
637.000000	1.695828	0.000000	2.570082	0.000000	
638.000000	1.695618	0.000000	2.568115	0.000000	
639.000000	1.695412	0.000000	2.566170	0.000000	
640.000000	1.695210	0.000000	2.564245	0.000000	
641.000000	1.695010	0.000000	2.562340	0.000000	
642.000000	1.694814	0.000000	2.560456	0.000000	
643.000000	1.694620	0.000000	2.558592	0.000000	
644.000000	1.694430	0.000000	2.556747	0.000000	
645.000000	1.694242	0.000000	2.554921	0.000000	
646.000000	1.694057	0.000000	2.553114	0.000000	
647.000000	1.693875	0.000000	2.551326	0.000000	
648.000000	1.693695	0.000000	2.549556	0.000000	
649.000000	1.693517	0.000000	2.547803	0.000000	
650.000000	1.693342	0.000000	2.546069	0.000000	
651.000000	1.693169	0.000000	2.544352	0.000000	
652.000000	1.692998	0.000000	2.542652	0.000000	
653.000000	1.692830	0.000000	2.540969	0.000000	
654.000000	1.692663	0.000000	2.539302	0.000000	
655.000000	1.692499	0.000000	2.537652	0.000000	
656.000000	1.692336	0.000000	2.536018	0.000000	
657.000000	1.692175	0.000000	2.534400	0.000000	
658.000000	1.692017	0.000000	2.532797	0.000000	
659.000000	1.691859	0.000000	2.531210	0.000000	
660.000000	1.691704	0.000000	2.529638	0.000000	
661.000000	1.691551	0.000000	2.528081	0.000000	
662.000000	1.691399	0.000000	2.526539	0.000000	
663.000000	1.691248	0.000000	2.525011	0.000000	
664.000000	1.691100	0.000000	2.523498	0.000000	
665.000000	1.690953	0.000000	2.521999	0.000000	
666.000000	1.690807	0.000000	2.520513	0.000000	
667.000000	1.690663	0.000000	2.519042	0.000000	
668.000000	1.690520	0.000000	2.517583	0.000000	
669.000000	1.690379	0.000000	2.516138	0.000000	
670.000000	1.690239	0.000000	2.514707	0.000000	
671.000000	1.690100	0.000000	2.513288	0.000000	
672.000000	1.689963	0.000000	2.511882	0.000000	
673.000000	1.689827	0.000000	2.510489	0.000000	
674.000000	1.689693	0.000000	2.509108	0.000000	
675.000000	1.689559	0.000000	2.507739	0.000000	
676.000000	1.689427	0.000000	2.506382	0.000000	
677.000000	1.689296	0.000000	2.505038	0.000000	
678.000000	1.689167	0.000000	2.503705	0.000000	
679.000000	1.689038	0.000000	2.502383	0.000000	
680.000000	1.688911	0.000000	2.501074	0.000000	
681.000000	1.688784	0.000000	2.499775	0.000000	
682.000000	1.688659	0.000000	2.498488	0.000000	
683.000000	1.688535	0.000000	2.497212	0.000000	
684.000000	1.688412	0.000000	2.495946	0.000000	
685.000000	1.688290	0.000000	2.494692	0.000000	
686.000000	1.688169	0.000000	2.493448	0.000000	
687.000000	1.688049	0.000000	2.492214	0.000000	
688.000000	1.687930	0.000000	2.490991	0.000000	
689.000000	1.687812	0.000000	2.489778	0.000000	
690.000000	1.687695	0.000000	2.488575	0.000000	
691.000000	1.687579	0.000000	2.487382	0.000000	
692.000000	1.687464	0.000000	2.486199	0.000000	
693.000000	1.687350	0.000000	2.485025	0.000000	
694.000000	1.687237	0.000000	2.483861	0.000000	
695.000000	1.687124	0.000000	2.482707	0.000000	
696.000000	1.687013	0.000000	2.481562	0.000000	
697.000000	1.686902	0.000000	2.480426	0.000000	
698.000000	1.686792	0.000000	2.479299	0.000000	
699.000000	1.686683	0.000000	2.478181	0.000000	
700.000000	1.686575	0.000000	2.477073	0.000000	
701.000000	1.686468	0.000000	2.475973	0.000000	
702.000000	1.686361	0.000000	2.474881	0.000000	
703.000000	1.686255	0.000000	2.473799	0.000000	
704.000000	1.686150	0.000000	2.472724	0.000000	
705.000000	1.686046	0.000000	2.471659	0.000000	
706.000000	1.685943	0.000000	2.470601	0.000000	
707.000000	1.685840	0.000000	2.469552	0.000000	
708.000000	1.685738	0.000000	2.468511	0.000000	
709.000000	1.685637	0.000000	2.467477	0.000000	
710.000000	1.685537	0.000000	2.466452	0.000000	
711.000000	1.685437	0.000000	2.465435	0.000000	
712.000000	1.685338	0.000000	2.464425	0.000000	
713.000000	1.685239	0.000000	2.463423	0.000000	
714.000000	1.685142	0.000000	2.462428	0.000000	
715.000000	1.685045	0.000000	2.461441	0.000000	
716.000000	1.684948	0.000000	2.460462	0.000000	
717.000000	1.684853	0.000000	2.459489	0.000000	
718.000000	1.684758	0.000000	2.458524	0.000000	
719.000000	1.684663	0.000000	2.457566	0.000000	
720.000000	1.684570	0.000000	2.456615	0.000000	
721.000000	1.684477	0.000000	2.455672	0.000000	
722.000000	1.684384	0.000000	2.454735	0.000000	
723.000000	1.684292	0.000000	2.453805	0.000000	
724.000000	1.684201	0.000000	2.452881	0.000000	
725.000000	1.684110	0.000000	2.451965	0.000000	
726.000000	1.684020	0.000000	2.451055	0.000000	
727.000000	1.683931	0.000000	2.450151	0.000000	
728.000000	1.683842	0.000000	2.449254	0.000000	
729.000000	1.683754	0.000000	2.448364	0.000000	
730.000000	1.683666	0.000000	2.447479	0.000000	
731.000000	1.683579	0.000000	2.446601	0.000000	
732.000000	1.683492	0.000000	2.445730	0.000000	
733.000000	1.683406	0.000000	2.444864	0.000000	
734.000000	1.683321	0.000000	2.444005	0.000000	
735.000000	1.683236	0.000000	2.443151	0.000000	
736.000000	1.683151	0.000000	2.442304	0.000000	
737.000000	1.683067	0.000000	2.441462	0.000000	
738.000000	1.682984	0.000000	2.440626	0.000000	
739.000000	1.682901	0.000000	2.439796	0.000000	
740.000000	1.682819	0.000000	2.438972	0.000000	
741.000000	1.682737	0.000000	2.438153	0.000000	
742.000000	1.682655	0.000000	2.437340	0.000000	
743.000000	1.682575	0.000000	2.436533	0.000000	
744.000000	1.682494	0.000000	2.435731	0.000000	
745.000000	1.682414	0.000000	2.434934	0.000000	
746.000000	1.682335	0.000000	2.434143	0.000000	
747.000000	1.682256	0.000000	2.433357	0.000000	
748.000000	1.682177	0.000000	2.432577	0.000000	
749.000000	1.682099	0.000000	2.431801	0.000000	
750.000000	1.682022	0.000000	2.431031	0.000000	
751.000000	1.681945	0.000000	2.430266	0.000000	
752.000000	1.681868	0.000000	2.429506	0.000000	
753.000000	1.681792	0.000000	2.428751	0.000000	
754.000000	1.681716	0.000000	2.428001	0.000000	
755.000000	1.681641	0.000000	2.427256	0.000000	
756.000000	1.681566	0.000000	2.426516	0.000000	
757.000000	1.681492	0.000000	2.425781	0.000000	
758.000000	1.681418	0.000000	2.425050	0.000000	
759.000000	1.681344	0.000000	2.424324	0.000000	
760.000000	1.681271	0.000000	2.423603	0.000000	
761.000000	1.681198	0.000000	2.422886	0.000000	
762.000000	1.681126	0.000000	2.422174	0.000000	
763.000000	1.681054	0.000000	2.421467	0.000000	
764.000000	1.680983	0.000000	2.420764	0.000000	
765.000000	1.680911	0.000000	2.420066	0.000000	
766.000000	1.680841	0.000000	2.419372	0.000000	
767.000000	1.680770	0.000000	2.418683	0.000000	
768.000000	1.680701	0.000000	2.417997	0.000000	
769.000000	1.680631	0.000000	2.417316	0.000000	
770.000000	1.680562	0.000000	2.416640	0.000000	
771.000000	1.680493	0.000000	2.415967	0.000000	
772.000000	1.680425	0.000000	2.415299	0.000000	
773.000000	1.680357	0.000000	2.414635	0.000000	
774.000000	1.680289	0.000000	2.413975	0.000000	
775.000000	1.680222	0.000000	2.413320	0.000000	
776.000000	1.680155	0.000000	2.412668	0.000000	
777.000000	1.680088	0.000000	2.412020	0.000000	
778.000000	1.680022	0.000000	2.411376	0.000000	
779.000000	1.679956	0.000000	2.410736	0.000000	
780.000000	1.679891	0.000000	2.410100	0.000000	
781.000000	1.679826	0.000000	2.409468	0.000000	
782.000000	1.679761	0.000000	2.408840	0.000000	
783.000000	1.679696	0.000000	2.408216	0.000000	
784.000000	1.679632	0.000000	2.407595	0.000000	
785.000000	1.679568	0.000000	2.406978	0.000000	
786.000000	1.679505	0.000000	2.406365	0.000000	
787.000000	1.679442	0.000000	2.405755	0.000000	
788.000000	1.679379	0.000000	2.405149	0.000000	
789.000000	1.679317	0.000000	2.404547	0.000000	
790.000000	1.679254	0.000000	2.403948	0.000000	
791.000000	1.679193	0.000000	2.403353	0.000000	
792.000000	1.679131	0.000000	2.402761	0.000000	
793.000000	1.679070	0.000000	2.402173	0.000000	
794.000000	1.679009	0.000000	2.401588	0.000000	
795.000000	1.678949	0.000000	2.401007	0.000000	
796.000000	1.678888	0.000000	2.400429	0.000000	
797.000000	1.678828	0.000000	2.399854	0.000000	
798.000000	1.678769	0.000000	2.399283	0.000000	
799.000000	1.678709	0.000000	2.398715	0.000000	
800.000000	1.678650	0.000000	2.398150	0.000000	
801.000000	1.678592	0.000000	2.397588	0.000000	
802.000000	1.678533	0.000000	2.397030	0.000000	
803.000000	1.678475	0.000000	2.396475	0.000000	
804.000000	1.678417	0.000000	2.395923	0.000000	
805.000000	1.678360	0.000000	2.395375	0.000000	
806.000000	1.678302	0.000000	2.394829	0.000000	
807.000000	1.678245	0.000000	2.394287	0.000000	
808.000000	1.678189	0.000000	2.393747	0.000000	
809.000000	1.678132	0.000000	2.393211	0.000000	
810.000000	1.678076	0.000000	2.392677	0.000000	
811.000000	1.678020	0.000000	2.392147	0.000000	
812.000000	1.677965	0.000000	2.391620	0.000000	
813.000000	1.677909	0.000000	2.391095	0.000000	
814.000000	1.677854	0.000000	2.390574	0.000000	
815.000000	1.677799	0.000000	2.390055	0.000000	
816.000000	1.677745	0.000000	2.389539	0.000000	
817.000000	1.677691	0.000000	2.389026	0.000000	
818.000000	1.677637	0.000000	2.388516	0.000000	
819.000000	1.677583	0.000000	2.388009	0.000000	
820.000000	1.677529	0.000000	2.387504	0.000000	
821.000000	1.677476	0.000000	2.387002	0.000000	
822.000000	1.677423	0.000000	2.386503	0.000000	
823.000000	1.677370	0.000000	2.386007	0.000000	
824.000000	1.677318	0.000000	2.385514	0.000000	
825.000000	1.677266	0.000000	2.385023	0.000000	
826.000000	1.677214	0.000000	2.384534	0.000000	
827.000000	1.677162	0.000000	2.384049	0.000000	
828.000000	1.677110	0.000000	2.383566	0.000000	
829.000000	1.677059	0.000000	2.383085	0.000000	
830.000000	1.677008	0.000000	2.382607	0.000000	
831.000000	1.676957	0.000000	2.382132	0.000000	
832.000000	1.676907	0.000000	2.381660	0.000000	
833.000000	1.676856	0.000000	2.381189	0.000000	
834.000000	1.676806	0.000000	2.380721	0.000000	
835.000000	1.676757	0.000000	2.380256	0.000000	
836.000000	1.676707	0.000000	2.379793	0.000000	
837.000000	1.676657	0.000000	2.379333	0.000000	
838.000000	1.676608	0.000000	2.378875	0.000000	
839.000000	1.676559	0.000000	2.378419	0.000000	
840.000000	1.676511	0.000000	2.377966	0.000000	
841.000000	1.676462	0.000000	2.377515	0.000000	
842.000000	1.676414	0.000000	2.377067	0.000000	
843.000000	1.676366	0.000000	2.376621	0.000000	
844.000000	1.676318	0.000000	2.376177	0.000000	
845.000000	1.676270	0.000000	2.375735	0.000000	
846.000000	1.676223	0.000000	2.375296	0.000000	
847.000000	1.676176	0.000000	2.374859	0.000000	
848.000000	1.676129	0.000000	2.374424	0.000000	
849.000000	1.676082	0.000000	2.373992	0.000000	
850.000000	1.676036	0.000000	2.373562	0.000000	
851.000000	1.675989	0.000000	2.373133	0.000000	
852.000000	1.675943	0.000000	2.372707	0.000000	
853.000000	1.675897	0.000000	2.372284	0.000000	
854.000000	1.675851	0.000000	2.371862	0.000000	
855.000000	1.675806	0.000000	2.371443	0.000000	
856.000000	1.675761	0.000000	2.371025	0.000000	
857.000000	1.675715	0.000000	2.370610	0.000000	
858.000000	1.675671	0.000000	2.370197	0.000000	
859.000000	1.675626	0.000000	2.369786	0.000000	
860.000000	1.675581	0.000000	2.369376	0.000000	
861.000000	1.675537	0.000000	2.368969	0.000000	
862.000000	1.675493	0.000000	2.368564	0.000000	
863.000000	1.675449	0.000000	2.368161	0.000000	
864.000000	1.675405	0.000000	2.367760	0.000000	
865.000000	1.675361	0.000000	2.367362	0.000000	
866.000000	1.675318	0.000000	2.366964	0.000000	
867.000000	1.675275	0.000000	2.366569	0.000000	
868.000000	1.675232	0.000000	2.366176	0.000000	
869.000000	1.675189	0.000000	2.365785	0.000000	
870.000000	1.675146	0.000000	2.365396	0.000000	
871.000000	1.675104	0.000000	2.365008	0.000000	
872.000000	1.675062	0.000000	2.364623	0.000000	
873.000000	1.675020	0.000000	2.364239	0.000000	
874.000000	1.674978	0.000000	2.363857	0.000000	
875.000000	1.674936	0.000000	2.363477	0.000000	
876.000000	1.674894	0.000000	2.363099	0.000000	
877.000000	1.674853	0.000000	2.362723	0.000000	
878.000000	1.674812	0.000000	2.362349	0.000000	
879.000000	1.674771	0.000000	2.361976	0.000000	
880.000000	1.674730	0.000000	2.361605	0.000000	
881.000000	1.674689	0.000000	2.361236	0.000000	
882.000000	1.674649	0.000000	2.360869	0.000000	
883.000000	1.674608	0.000000	2.360503	0.000000	
884.000000	1.674568	0.000000	2.360139	0.000000	
885.000000	1.674528	0.000000	2.359777	0.000000	
886.000000	1.674488	0.000000	2.359417	0.000000	
887.000000	1.674448	0.000000	2.359058	0.000000	
888.000000	1.674409	0.000000	2.358701	0.000000	
889.000000	1.674370	0.000000	2.358346	0.000000	
890.000000	1.674330	0.000000	2.357992	0.000000	
891.000000	1.674291	0.000000	2.357640	0.000000	
892.000000	1.674252	0.000000	2.357290	0.000000	
893.000000	1.674214	0.000000	2.356941	0.000000	
894.000000	1.674175	0.000000	2.356594	0.000000	
895.000000	1.674137	0.000000	2.356248	0.000000	
896.000000	1.674098	0.000000	2.355904	0.000000	
897.000000	1.674060	0.000000	2.355562	0.000000	
898.000000	1.674022	0.000000	2.355221	0.000000	
899.000000	1.673985	0.000000	2.354882	0.000000	
900.000000	1.673947	0.000000	2.354545	0.000000	
901.000000	1.673910	0.000000	2.354208	0.000000	
902.000000	1.673872	0.000000	2.353874	0.000000	
903.000000	1.673835	0.000000	2.353541	0.000000	
904.000000	1.673798	0.000000	2.353209	0.000000	
905.000000	1.673761	0.000000	2.352880	0.000000	
906.000000	1.673725	0.000000	2.352551	0.000000	
907.000000	1.673688	0.000000	2.352224	0.000000	
908.000000	1.673651	0.000000	2.351899	0.000000	
909.000000	1.673615	0.000000	2.351575	0.000000	
910.000000	1.673579	0.000000	2.351252	0.000000	
911.000000	1.673543	0.000000	2.350931	0.000000	
912.000000	1.673507	0.000000	2.350612	0.000000	
913.000000	1.673472	0.000000	2.350293	0.000000	
914.000000	1.673436	0.000000	2.349977	0.000000	
915.000000	1.673401	0.000000	2.349661	0.000000	
916.000000	1.673365	0.000000	2.349347	0.000000	
917.000000	1.673330	0.000000	2.349035	0.000000	
918.000000	1.673295	0.000000	2.348724	0.000000	
919.000000	1.673260	0.000000	2.348414	0.000000	
920.000000	1.673225	0.000000	2.348105	0.000000	
921.000000	1.673191	0.000000	2.347798	0.000000	
922.000000	1.673156	0.000000	2.347493	0.000000	
923.000000	1.673122	0.000000	2.347188	0.000000	
924.000000	1.673088	0.000000	2.346885	0.000000	
925.000000	1.673054	0.000000	2.346584	0.000000	
926.000000	1.673020	0.000000	2.346283	0.000000	
927.000000	1.672986	0.000000	2.345984	0.000000	
928.000000	1.672952	0.000000	2.345687	0.000000	
929.000000	1.672919	0.000000	2.345390	0.000000	
930.000000	1.672885	0.000000	2.345095	0.000000	
931.000000	1.672852	0.000000	2.344801	0.000000	
932.000000	1.672819	0.000000	2.344509	0.000000	
933.000000	1.672786	0.000000	2.344217	0.000000	
934.000000	1.672753	0.000000	2.343927	0.000000	
935.000000	1.672720	0.000000	2.343638	0.000000	
936.000000	1.672688	0.000000	2.343351	0.000000	
937.000000	1.672655	0.000000	2.343065	0.000000	
938.000000	1.672623	0.000000	2.342779	0.000000	
939.000000	1.672590	0.000000	2.342495	0.000000	
940.000000	1.672558	0.000000	2.342213	0.000000	
941.000000	1.672526	0.000000	2.341931	0.000000	
942.000000	1.672494	0.000000	2.341651	0.000000	
943.000000	1.672462	0.000000	2.341372	0.000000	
944.000000	1.672431	0.000000	2.341094	0.000000	
945.000000	1.672399	0.000000	2.340817	0.000000	
946.000000	1.672368	0.000000	2.340542	0.000000	
947.000000	1.672336	0.000000	2.340267	0.000000	
948.000000	1.672305	0.000000	2.339994	0.000000	
949.000000	1.672274	0.000000	2.339722	0.000000	
950.000000	1.672243	0.000000	2.339451	0.000000	
951.000000	1.672212	0.000000	2.339181	0.000000	
952.000000	1.672182	0.000000	2.338912	0.000000	
953.000000	1.672151	0.000000	2.338645	0.000000	
954.000000	1.672120	0.000000	2.338378	0.000000	
955.000000	1.672090	0.000000	2.338113	0.000000	
956.000000	1.672060	0.000000	2.337849	0.000000	
957.000000	1.672030	0.000000	2.337586	0.000000	
958.000000	1.672000	0.000000	2.337324	0.000000	
959.000000	1.671970	0.000000	2.337063	0.000000	
960.000000	1.671940	0.000000	2.336803	0.000000	
961.000000	1.671910	0.000000	2.336544	0.000000	
962.000000	1.671880	0.000000	2.336286	0.000000	
963.000000	1.671851	0.000000	2.336029	0.000000	
964.000000	1.671821	0.000000	2.335774	0.000000	
965.000000	1.671792	0.000000	2.335519	0.000000	
966.000000	1.671763	0.000000	2.335265	0.000000	
967.000000	1.671734	0.000000	2.335013	0.000000	
968.000000	1.671705	0.000000	2.334761	0.000000	
969.000000	1.671676	0.000000	2.334511	0.000000	
970.000000	1.671647	0.000000	2.334261	0.000000	
971.000000	1.671618	0.000000	2.334013	0.000000	
972.000000	1.671590	0.000000	2.333766	0.000000	
973.000000	1.671561	0.000000	2.333519	0.000000	
974.000000	1.671533	0.000000	2.333274	0.000000	
975.000000	1.671505	0.000000	2.333029	0.000000	
976.000000	1.671477	0.000000	2.332786	0.000000	
977.000000	1.671449	0.000000	2.332543	0.000000	
978.000000	1.671421	0.000000	2.332301	0.000000	
979.000000	1.671393	0.000000	2.332061	0.000000	
980.000000	1.671365	0.000000	2.331821	0.000000	
981.000000	1.671337	0.000000	2.331583	0.000000	
982.000000	1.671310	0.000000	2.331345	0.000000	
983.000000	1.671282	0.000000	2.331108	0.000000	
984.000000	1.671255	0.000000	2.330872	0.000000	
985.000000	1.671228	0.000000	2.330637	0.000000	
986.000000	1.671201	0.000000	2.330403	0.000000	
987.000000	1.671173	0.000000	2.330170	0.000000	
988.000000	1.671146	0.000000	2.329938	0.000000	
989.000000	1.671120	0.000000	2.329707	0.000000	
990.000000	1.671093	0.000000	2.329476	0.000000	
991.000000	1.671066	0.000000	2.329247	0.000000	
992.000000	1.671039	0.000000	2.329018	0.000000	
993.000000	1.671013	0.000000	2.328791	0.000000	
994.000000	1.670987	0.000000	2.328564	0.000000	
995.000000	1.670960	0.000000	2.328338	0.000000	
996.000000	1.670934	0.000000	2.328113	0.000000	
997.000000	1.670908	0.000000	2.327889	0.000000	
998.000000	1.670882	0.000000	2.327666	0.000000	
999.000000	1.670856	0.000000	2.327443	0.000000	
1000.000000	1.670830	0.000000	2.327222	0.000000	
1002.500000	1.670766	0.000000	2.326672	0.000000	
1005.000000	1.670702	0.000000	2.326127	0.000000	
1007.500000	1.670639	0.000000	2.325587	0.000000	
1010.000000	1.670576	0.000000	2.325052	0.000000	
1012.500000	1.670514	0.000000	2.324523	0.000000	
1015.000000	1.670452	0.000000	2.323998	0.000000	
1017.500000	1.670391	0.000000	2.323479	0.000000	
1020.000000	1.670331	0.000000	2.322964	0.000000	
1022.500000	1.670271	0.000000	2.322454	0.000000	
1025.000000	1.670211	0.000000	2.321949	0.000000	
1027.500000	1.670152	0.000000	2.321449	0.000000	
1030.000000	1.670093	0.000000	2.320953	0.000000
